Repository: ann2588/HER_catalyst_optimizer

# Figure Generation Pipeline

This repository contains the data, plotting scripts, and generated figure outputs for the manuscript figures in the work "Chemistry-infused bandit framework for interpretable autonomous campaign of electrocatalysis" (DOI pending). Run commands from the project root unless noted otherwise.

```bash
cd "/path/to/Source Code"
```

## Navigate Figures

Use `figure_registry.csv` as the main index for inspection. Each row maps a manuscript figure label to the files needed to inspect or reproduce it:

- `Figure`: manuscript label, such as `Figure3h` or `FigureS13`
- `Figure path`: generated output folder for that figure

File: Data and plot/Data/merged_all.csv (part 1 of 4)
Experiment,V,Cr,Mg,Fe,Co,Ni,Cu,S,Se,P,blank,Volt,Time,Tafel Slope (mV/dec),Exchange Current Density (mA/cm²),R²,Overpotential @ 50 mA,Cdl mF cm-2
exp1,5,5,25,0,5,0,10,15,0,5,0,-1.2,90,145.38450028712455,0.0051674299419938,0.9953919249418448,-0.5917,1.4423901332288
exp2,0,5,5,10,10,0,0,15,10,0,15,-1.2,60,122.99929377423348,2.8993563925205057e-05,0.9994483604965364,-0.7847,0.324548480737
exp3,5,10,10,0,10,0,10,5,10,5,5,-1.3,120,181.32822227852265,0.0138639162923551,0.9974528293607158,-0.6637,2.3647181053543
exp4,5,0,0,25,0,10,0,10,10,10,0,-1.4,90,32.137228918303656,3.763451002254616e-07,0.0017609982025137,-0.5297,20.1105303042278
exp5,0,10,0,0,5,15,5,10,10,15,0,-1.3,120,160.56061483425344,0.0019492548349844,0.9972890841910264,-0.7347,0.1968876458105
exp6,15,0,0,0,5,0,0,0,0,20,30,-1.2,60,117.9272011144235,0.0003155476067309,0.9972187211446856,-0.6337,0.1691144866047
exp7,0,0,0,15,5,20,0,5,0,20,5,-1.1,90,117.80885780097634,0.0017282130993481,0.9979754035750604,-0.5057,5.362375695198
exp8,0,5,5,5,5,10,5,35,0,0,0,-1.3,150,171.7832145677785,0.2565167072696652,0.4635006683105982,-0.3667,22.8046678014577
exp9,5,0,0,5,0,15,20,15,5,5,0,-1.3,120,105.2707081258113,0.0219821511493376,0.99579333018385,-0.3567,15.3568046443866
exp10,15,0,5,0,0,0,5,20,0,0,25,-1.5,150,142.75527636295612,3.662166905684035e-05,0.9999758775198552,-0.8817,0.2658543288584
exp11,0,5,0,0,15,5,15,5,0,25,0,-1.1,60,106.74361830904128,0.0006423050657741,0.9987713625029488,-0.5247,3.1283027648131
exp12,0,0,0,0,10,10,20,10,0,10,10,-1.1,150,123.5500492064582,0.0183258859052541,0.9937715836641442,-0.4247,10.8712803054343
exp13,0,0,5,5,0,0,10,35,10,5,0,-1.5,120,132.9472152683216,0.0001047538543624,0.9979572626640608,-0.7737,1.0460212584801
exp14,20,20,0,5,5,0,0,0,20,0,0,-1.4,60,100.4716263586016,1.1239582494563454e-06,0.998674147640742,-0.8097,0.114056511704
exp15,20,0,0,0,0,10,0,10,0,15,15,-1.2,150,134.76943153218363,0.0005156501122132,0.99885928682443,-0.7027,0.2106062853017
exp16,10,0,20,0,0,0,5,10,15,5,5,-1.3,120,187.71172508876617,0.0027330205023343,0.9942234827179656,-0.8357,1.2588252157248
exp17,5,5,0,10,5,0,5,5,30,0,5,-1.4,150,125.08036699507385,6.609746803647884e-05,0.9996590621935282,-0.7797,0.1301344953869999
exp18,0,0,0,0,0,10,15,10,10,15,10,-1.4,60,184.4302415315144,0.0316781895097033,0.9991860214637002,-0.6047,5.6654682547325
exp19,0,5,5,5,0,5,0,25,5,15,5,-1.1,120,160.8543242805057,0.0072515603762532,0.999597866824844,-0.5967,1.7161974454498
exp20,0,0,10,5,5,10,5,5,15,10,5,-1.2,150,159.24163380691795,0.0011248896190384,0.9995712651332278,-0.7577,0.6275126899219
exp21,5,0,0,5,5,0,15,10,30,0,0,-1.3,60,122.69621716483564,2.733367242699397e-05,0.9991846581496806,-0.7847,0.5062837592152
exp22,0,5,10,15,5,5,0,0,15,5,10,-1.3,150,69.78361689597577,13399.189623190032,0.0242947528411192,-0.4207,79.6806719622046
exp23,5,15,0,0,0,5,5,25,10,0,5,-1.1,150,188.0049474204904,0.0160426874433196,0.9999624209904038,-0.6657,2.3757819705938004
exp24,5,0,0,5,10,25,0,15,0,5,5,-1.5,90,101.64294437742714,0.0194928241081468,0.9937899675775802,-0.3507,22.1539485291822
exp25,35,0,0,0,0,0,0,30,0,0,5,-1.4,150,124.80125899167514,8.111054801532796e-06,0.9987576653942964,-0.8697,0.146725030466
exp26,20,0,0,5,20,5,0,5,5,10,0,-1.3,60,98.95387159636331,8.820502489454467e-06,0.9985539420144208,-0.7187,0.2592601374945
exp27,0,0,5,20,5,0,0,5,10,20,5,-1.4,150,82.38704427230417,0.0139048139133331,0.0087348996312376,-0.5327,24.965506612172
exp28,0,0,0,0,5,5,15,5,40,0,0,-1.3,150,152.6084305476799,0.0007843897415372,0.9996841715561816,-0.7487,0.5504809859722001
exp29,20,5,10,0,5,0,10,10,5,5,0,-1.1,150,105.09596639654023,3.293667068635313e-05,0.9998374005476728,-0.6817,0.8130207760161
exp30,0,15,0,0,10,0,5,0,20,15,5,-1.3,150,118.746237429955,0.0001163842908549,0.996565769638678,-0.7317,0.145024854027
exp31,0,0,15,0,0,0,10,5,10,30,0,-1.2,60,138.04813008743938,0.0001997089408476,0.9979895425512916,-0.7707,0.2821849440805999
exp32,0,5,10,0,5,0,20,5,20,0,5,-1.2,60,188.2995908726549,0.0208543696892099,0.9941906499001216,-0.6617,3.5106422157134
exp33,25,0,5,0,0,0,0,20,0,10,10,-1.5,150,134.79641520707804,2.385704250622445e-05,0.9994766022738492,-0.8677,0.1570114908222999
exp34,0,0,15,5,15,5,0,15,10,5,0,-1.3,150,210.7362805037925,0.071465092010742,0.9991006874148076,-0.5847,4.0787607949355005
exp35,10,5,10,5,15,0,0,5,0,15,5,-1.3,90,119.3349664181542,0.0001644002232185,0.9990862817159442,-0.6617,1.5254693142875002
exp36,10,10,0,0,0,5,0,35,10,0,0,-1.1,60,125.07673956876071,8.042792683789095e-06,0.9990516384440672,-0.8847,0.1482189547476
exp37,10,5,10,15,5,0,0,10,5,10,0,-1.2,150,146.73448834265685,0.0004121115152361,0.9965425603779856,-0.7987,0.2455359458604
exp38,15,10,0,0,5,0,5,0,5,15,15,-1.2,60,117.02474857984988,0.0005265756089635,0.99875641255817,-0.5907,0.7400258415714
exp39,0,15,0,0,10,10,5,20,5,0,5,-1.5,90,122.41776886084254,0.021883460474752,0.9930414011790468,-0.4177,8.7320842717505
exp40,0,15,5,5,5,0,5,5,5,10,15,-1.5,120,133.11919325481227,0.0020480368520459,0.9983670041928888,-0.5947,3.0019242397620003
exp41,5,0,0,10,15,0,0,20,0,5,15,-1.4,60,130.38809944512624,0.011271772424315,0.9972979566795672,-0.4767,9.7556670967777
exp42,10,0,0,10,0,0,0,0,0,50,0,-1.4,60,156.58933093262615,0.0007627539606292,0.9978843961903938,-0.7997,0.1620027098417
exp43,0,0,0,0,20,20,0,0,20,10,0,-1.3,60,153.0709741207512,0.0596688671508183,0.9875934993266928,-0.4737,6.5689424068913
exp44,0,0,0,5,15,5,5,5,35,0,0,-1.1,150,358.1962053533785,2.1699777900742805,0.4011251430545115,-0.4587,22.8380168284561
exp45,0,5,10,5,20,5,5,0,15,5,0,-1.2,120,399.878059695433,3.210926423688688,0.4973524689562471,-0.3767,40.554094228259906
exp46,5,0,5,5,5,10,10,5,15,0,10,-1.5,120,142.88147147299475,0.000174970110931,0.999575692065471,-0.8117,0.2458569483304
exp47,15,0,5,10,0,20,0,5,5,10,0,-1.4,60,159.74898337005334,0.0023439391040684,0.990323145066545,-0.6977,0.4807632716235
exp48,5,10,10,0,0,5,0,35,0,5,0,-1.4,90,130.25405339341256,3.938214507577711e-05,0.9995199504422002,-0.8267,0.2107225547672999
exp49,0,0,35,0,0,0,15,5,0,15,0,-1.5,60,124.97720625928967,0.000137837628561,0.997914979320368,-0.7167,0.473283296464
exp50,10,0,10,0,0,0,20,10,0,15,5,-1.5,60,100.92745620817044,1.217953206538913e-05,0.9960418356227976,-0.6817,1.927544598195
exp51,0,10,15,15,0,0,0,0,20,5,5,-1.4,120,109.3260593175331,1.0361040727885772e-06,0.999861577998282,-0.8827,0.1128110693226
exp52,0,10,5,0,15,0,5,5,5,15,10,-1.3,150,112.40817328623666,0.0055567214522244,0.9968014070433436,-0.4437,11.9635123919002
exp53,0,0,15,0,10,5,10,5,15,10,0,-1.4,120,141.34642661150963,0.0011539723883757,0.9995556022236474,-0.6797,0.8892594278058
exp54,10,0,10,0,5,0,5,5,10,10,15,-1.1,90,118.6173716029403,8.538188368614499e-05,0.9983879316493836,-0.7127,0.4129544092821
exp55,25,5,5,0,0,10,0,0,0,20,5,-1.4,120,129.20429660822433,0.000278128513324,0.9989024987827912,-0.6987,0.1615156440471
exp56,0,0,0,10,10,0,0,20,5,5,20,-1.1,90,127.7863908026031,0.0003638490982928,0.9999235602870488,-0.6797,1.6482152549768
exp57,5,10,0,10,5,5,5,0,30,0,0,-1.4,90,138.57979526092947,3.345536697227652e-05,0.9985453012711116,-0.8787,0.0980963383418512
exp58,0,0,5,5,10,0,25,0,20,0,5,-1.5,120,154.20020829256828,0.0007100529586379,0.9997077533800928,-0.7677,0.5098244890714
exp59,0,5,10,20,5,0,0,0,0,30,0,-1.3,150,59.62540867312936,251380.05682464983,0.08669580471601,-0.2777,145.8108077633398
exp60,20,5,0,0,15,5,0,20,0,0,5,-1.2,120,151.7458627914369,0.0041870482259712,0.9997179643286322,-0.6227,2.1057405755444
exp61,10,0,5,25,0,0,0,5,0,20,5,-1.1,120,136.57809672739364,0.0001215933912265,0.9986247920197516,-0.7957,0.1874330791029
exp62,0,0,0,10,0,0,10,0,5,45,0,-1.2,60,139.3759292615743,0.000144870157173,0.9993161420017236,-0.7847,0.8584997158383
exp63,10,0,10,10,0,0,20,0,10,10,0,-1.1,150,143.13358742114215,0.0002323314421786,0.9989131300117192,-0.7757,2.7289745708343
exp64,0,5,15,5,0,5,0,15,10,10,5,-1.4,120,172.73030826454138,0.0093484698108616,0.999987382467292,-0.6417,5.0127005673035
exp65,30,0,10,5,0,5,0,5,0,15,0,-1.1,150,134.6728093973938,0.0003637255818117,0.9989272141460206,-0.7057,0.4111102840468
exp66,5,0,0,5,0,5,5,5,20,0,25,-1.5,120,186.199421473313,0.0016827272441424,0.9959341104030548,-0.8447,0.7943117819758
exp67,0,0,10,10,20,10,0,0,5,15,0,-1.3,120,231.2699607582911,1.773820319558909,0.1363674871740729,-0.4187,70.18666153019309
exp68,0,20,0,0,5,20,0,10,5,10,0,-1.2,60,140.0479369465395,0.0002144483180335,0.998973106600983,-0.7757,0.2377589581899
exp69,10,0,0,0,15,10,0,20,5,10,0,-1.4,90,127.83232168019326,0.0242836135578139,0.9939300965113764,-0.4267,6.2081377646424
exp70,5,5,10,10,0,5,0,5,0,15,15,-1.1,60,151.6827418300113,0.0003940493150234,0.9987780967536064,-0.8057,0.1871108197146
exp71,5,0,0,0,5,5,10,5,0,20,20,-1.4,90,152.3583755673241,0.0130220185683852,0.993913905472075,-0.5477,3.7736656661171
exp72,0,5,15,0,0,10,5,0,0,20,15,-1.2,60,102.53825006368366,0.0031934324238853,0.9992083955297724,-0.4407,2.5956056809998
exp73,25,0,0,5,0,0,5,5,5,10,15,-1.4,60,155.87396319062074,0.00022370450394,0.9989526782823168,-0.8497,1.0868244440782
exp74,15,5,5,5,0,0,15,0,15,5,5,-1.3,90,208.3255767241571,0.0009505537870787,0.999412427446394,-1.0047,0.2257822808898
exp75,0,15,5,5,0,0,0,10,5,5,25,-1.5,150,110.5595806218137,2.362318666372778e-06,0.999512710717015,-0.8327,0.147385970564
exp76,20,0,5,0,0,0,15,15,5,10,0,-1.5,150,136.22180007117254,8.936970269349709e-05,0.9952169117156312,-0.8057,0.6047230789167001
exp77,0,5,0,5,15,10,10,5,5,10,5,-1.5,60,135.69747972473814,0.0224318041002975,0.995277633809828,-0.4487,9.7549422437397
exp78,0,5,0,0,0,25,5,10,0,10,15,-1.1,90,145.58812783623392,0.0045565944842363,0.9940577916184408,-0.6037,1.8208314102144
exp79,10,0,5,5,0,5,5,35,0,5,0,-1.1,150,186.1009077329821,0.0209315998422027,0.9903523701988108,-0.6387,3.7864202221316
exp80,0,0,25,10,0,0,0,5,10,10,10,-1.1,150,124.21300853185932,6.888550949928248e-06,0.9992441841365574,-0.8817,0.5095236696351
exp81,15,0,10,0,20,0,0,15,5,5,0,-1.2,120,125.85328257416629,0.000191089456841,0.997620645537976,-0.6847,0.928533784772
exp82,0,15,0,5,10,10,0,15,10,5,0,-1.2,120,142.64009087870224,0.0291777064891429,0.9952198299953896,-0.4737,9.924874164007
exp83,15,10,5,0,0,0,5,5,25,0,5,-1.1,150,197.1488416388282,0.0022637690618469,0.9982773319549184,-0.8727,0.5534509392738001
exp84,0,5,0,0,0,10,10,10,20,0,15,-1.1,150,155.9506877225995,0.0023834362061599,0.999969318184618,-0.6837,1.7603889753828
exp85,0,5,5,0,10,0,15,10,15,5,5,-1.5,60,130.46561060264222,0.0017079418420528,0.9966049640405265,-0.6237,2.6603983734243
exp86,10,5,25,0,5,0,0,10,0,15,0,-1.5,60,110.52490587461575,3.7368601700776896e-05,0.9970670872583656,-0.7277,0.2959063958135
exp87,0,5,15,0,25,0,0,15,5,5,0,-1.3,90,108.53828875147818,0.0056300362075022,0.995420702304996,-0.4257,12.9631939656606
exp88,10,15,5,0,0,0,0,0,20,15,5,-1.2,90,171.6603820251704,0.000218417987186,0.9982206858078184,-0.9337,0.1445139348163
exp89,5,0,5,5,0,0,15,10,0,10,20,-1.1,60,128.52292940319458,0.0001127920074324,0.9985328859452112,-0.7507,0.656234331445
exp90,0,20,0,5,0,10,0,10,10,5,10,-1.5,90,171.43342493897234,0.0039190386100383,0.9999495340911332,-0.7227,0.5177920761972
exp91,0,5,5,5,15,10,0,5,20,5,0,-1.4,120,177.67941348044107,0.0322059339036081,0.9996089050253856,-0.5517,2.3622001995604
exp92,10,5,15,5,0,0,15,10,5,5,0,-1.3,120,,,,,
exp93,5,5,5,5,0,15,5,15,0,15,0,-1.2,90,,,,,
exp94,10,5,0,5,5,5,0,35,0,5,0,-1.4,90,,,,,
exp95,0,0,5,0,10,5,5,25,10,0,10,-1.2,90,93.8749014945385,1.4868968877006107e-06,0.9971703344318334,-0.7417,0.1795164107329
exp96,0,0,10,0,10,0,0,15,20,15,0,-1.3,60,100.03898387629631,2.559785405368556e-06,0.9941781824133468,-0.7687,0.1637603428202
exp97,5,0,0,15,0,5,5,0,10,10,20,-1.1,150,215.7285997171928,0.0034701083872312,0.9989158145979612,-0.9127,0.1698975855992
exp98,0,20,0,10,5,0,15,10,5,5,0,-1.4,120,166.7960830776281,0.0059504098128116,0.9974884004755112,-0.6657,5.5297569755397
exp99,5,5,5,5,5,5,0,5,5,25,5,-1.3,150,134.37248559976268,0.0005956224314251,0.9997947355517852,-0.6727,0.7546188531249001
exp100,5,0,0,0,0,20,10,10,25,0,0,-1.1,90,243.02733575171325,0.0136825671218795,0.9989306081595468,-0.8847,0.1790271711025
exp101,15,0,0,5,5,15,0,5,25,0,0,-1.5,150,253.43457268374004,0.030218266534619,0.9947274760122196,-0.8387,0.250154180247
exp102,0,15,0,5,15,10,0,0,5,15,5,-1.1,90,114.71045718109488,8.620458388020653e-05,0.9953128682344032,-0.7297,0.1539265123137
exp103,5,0,0,30,10,5,0,5,15,0,0,-1.3,120,442.73002714408346,3.161398368669181,0.5059556274754833,-0.4637,8.884716112985
exp104,5,5,15,5,0,5,10,10,10,5,0,-1.1,150,276.3808603761328,0.2654643284920869,0.9965308402681132,-0.6497,5.3861697919176
exp105,0,0,0,5,30,10,0,0,25,0,0,-1.2,90,140.95079016015382,0.0254174630242652,0.9937801835322616,-0.4707,4.068170670348
exp106,0,0,0,25,0,0,10,10,20,5,0,-1.3,150,158.45456101157373,0.0006858336966482,0.9842835011172542,-0.8097,0.3410515469607
exp107,0,0,35,0,0,5,5,20,0,0,5,-1.3,150,178.63341151953875,0.144713834042844,0.9951636890927208,-0.4667,5.4369922441656
exp108,5,0,0,0,5,5,20,10,0,25,0,-1.3,150,201.0301938710059,0.0998910199105326,0.9990499209517342,-0.5287,9.4793598282798
exp109,10,10,0,5,0,15,5,0,25,0,0,-1.4,60,193.52399824505645,0.0749955519975708,0.9970662423847062,-0.5687,2.8249053799803003
exp110,5,0,5,30,0,0,0,0,20,0,10,-1.4,60,118.87395256475868,3.682745067038466e-06,0.9987703883404808,-0.8717,0.1677650563869
exp111,5,15,10,0,0,5,0,5,15,10,5,-1.2,150,89.6299503742522,0.0101234865468252,0.9859186249266108,-0.3577,15.0398134618919
exp112,0,0,20,0,0,10,5,30,0,0,5,-1.1,120,206.1343189920719,0.1510993679659485,0.99892028514729,-0.5177,2.9809641773567996
exp113,5,15,0,10,15,0,0,5,20,0,0,-1.3,60,102.98433056170504,3.4227675471090726e-06,0.9982411733263944,-0.7897,0.1552096450638
exp114,5,0,10,10,0,0,0,30,5,5,5,-1.3,60,112.45574285786032,4.965804751194904e-06,0.9980555339053644,-0.8207,0.1711712598128
exp115,0,0,5,25,5,0,15,15,5,0,0,-1.1,90,139.89390950151787,0.0016885180221222,0.9990544505639758,-0.6367,7.0097508042697
exp116,0,0,20,10,5,0,0,15,5,0,15,-1.4,90,156.74605109956102,0.0713834820215169,0.9878483512292228,-0.4587,13.803646414261
exp117,5,5,0,5,5,25,5,5,5,10,0,-1.3,90,164.20879143172084,0.064794200375219,0.9961482108372368,-0.4857,8.8310362061461
exp118,5,5,0,5,5,0,5,10,20,5,10,-1.2,90,122.71131406842044,3.1840879321935625e-05,0.9990023409495132,-0.7817,0.233780594695
exp119,0,5,5,15,0,20,0,15,0,10,0,-1.4,90,184.3358507723352,0.0365917993114211,0.9992991664880384,-0.5807,5.312211633041
exp120,5,10,0,10,0,0,0,0,30,15,0,-1.4,120,120.85013879236104,1.1171966899405495e-05,0.9990736902095204,-0.8337,0.1827041364361
exp121,20,5,10,5,0,5,5,0,20,0,0,-1.4,150,150.11873606786756,9.728977640656887e-05,0.9996489531650192,-0.8927,0.1645891131625
exp122,5,0,30,0,0,0,5,5,20,0,5,-1.3,90,189.37127123133567,0.0008216672519018,0.998480540172592,-0.9127,0.6561577860237
exp123,10,10,10,5,10,0,0,15,5,5,0,-1.2,90,101.86232550083808,2.743134810041353e-05,0.998251963208316,-0.6947,0.5785559475425
exp124,0,5,0,5,35,0,0,10,10,5,0,-1.2,150,204.2089742951087,0.6869495059270018,0.5334664181423708,-0.3507,28.7268147818668
exp125,5,0,0,0,10,5,15,10,25,0,0,-1.1,120,184.1863709705271,0.0094816385103669,0.9981377910860394,-0.7127,0.5216860272281
exp126,5,0,0,0,5,30,10,0,20,0,0,-1.3,120,138.4737621780313,0.0004531491839442,0.9999352110042136,-0.7277,0.2540169524696
exp127,0,5,0,15,5,15,0,5,0,15,10,-1.5,90,322.3520348115118,2.3929588340460244,0.6265582172930864,-0.3477,33.8240281857295
exp128,0,20,0,5,15,5,5,10,0,10,0,-1.2,150,108.0925571311687,0.0391273977189357,0.993538138582352,-0.3447,15.8982335126197
exp129,10,10,5,0,0,10,5,5,10,5,10,-1.5,60,195.6635709033357,0.0687503818009821,0.9967905987209964,-0.5797,2.0418539494174
exp130,5,0,5,5,0,15,0,0,10,25,5,-1.2,90,165.80148896380297,0.0074525117430015,0.9944481979005266,-0.6657,0.2534888749675
exp131,5,15,0,15,0,0,5,5,0,15,10,-1.5,60,164.66093650194014,0.0016584764040363,0.9946244737262,-0.7617,0.4103715325666
exp132,0,0,5,5,15,0,0,15,5,20,5,-1.1,60,162.16421777635065,0.0989959099176877,0.9932564058601704,-0.4467,6.122584669931
exp133,15,0,0,10,0,20,0,0,0,25,0,-1.1,150,127.74143453397956,0.0008309499407862,0.9985636908499578,-0.6227,0.7129230475424
exp134,0,5,15,10,5,10,0,0,10,15,0,-1.5,120,146.20567086017053,0.0029384110604135,0.9913689830056924,-0.6467,0.8751278409133
exp135,0,10,30,0,0,0,0,20,0,0,10,-1.1,60,128.9689751900646,3.0880208660543924e-05,0.996482388633807,-0.8347,0.1565911158476
exp136,0,5,10,0,20,5,5,10,15,0,0,-1.2,90,110.78865754346778,0.0879238739104978,0.9843642859796248,-0.3157,3.0565857184233
exp137,10,5,0,25,0,5,5,20,0,0,0,-1.3,120,338.99124698218833,0.6216584196925442,0.4659562351111367,-0.5607,13.2397797455554
exp138,0,0,0,10,0,0,10,15,15,15,5,-1.1,150,143.76613629895596,0.000718132083167,0.9972207692454262,-0.7267,3.398027579213
exp139,0,0,5,5,10,0,20,25,0,0,5,-1.2,60,360.22587635823913,2.396555526906669,0.807035269114325,-0.4147,48.554046548555505
exp140,0,10,15,0,0,15,5,10,0,10,5,-1.2,60,179.6983057673415,0.0443068570792457,0.9972961086311706,-0.5527,3.1321890839083
exp141,20,0,0,10,0,10,10,0,5,15,0,-1.4,150,164.71856678570387,0.0084984695084207,0.998043398353366,-0.6397,1.6519518289834
exp142,25,5,5,5,0,0,0,0,10,10,10,-1.2,150,144.18144756414335,6.452531021256252e-05,0.9980342690735716,-0.8657,0.1491054800344
exp143,5,0,15,0,0,5,0,15,5,20,5,-1.2,90,138.80842060141612,0.000278501263175,0.9979269544040764,-0.7587,0.2581663201537
exp144,30,5,0,0,5,0,5,25,0,0,0,-1.5,90,155.33390899571913,0.0029196035381506,0.9994444333249268,-0.6767,1.3735474962634
exp145,15,0,20,0,5,0,0,15,10,0,5,-1.5,60,80.1007130705923,1.784381382708446e-07,0.9974482872230616,-0.7197,0.2196258316756
exp146,5,5,0,5,10,0,0,0,25,20,0,-1.5,120,123.6438872403358,9.669855894106805e-05,0.9989060507402988,-0.7477,0.1748277527502
exp147,5,5,10,5,15,0,0,10,15,5,0,-1.5,90,148.30562163278947,0.0008991312765515,0.9974122532499736,-0.7427,0.4683322952137
exp148,5,5,5,0,0,5,0,30,15,5,0,-1.3,60,127.07574993566124,7.820593213909055e-05,0.9976569325983822,-0.7617,0.1534581610382
exp149,15,15,0,0,0,5,5,10,10,0,10,-1.4,60,190.36788282762785,0.0268887937158831,0.999623366425022,-0.6337,0.9198056806814
exp150,5,5,0,10,5,10,0,15,5,10,5,-1.3,150,115.50740087223612,0.2307152158887449,0.9921435729647132,-0.2787,24.6257769634924
exp151,5,0,0,0,5,0,15,15,15,0,15,-1.2,90,156.03805565611054,0.0035722193280478,0.9995460302801856,-0.6587,1.9060098347564
exp152,0,15,0,0,10,0,0,0,35,10,0,-1.2,90,103.0051705862486,1.2417574263234996e-05,0.9969132839085004,-0.7317,0.1679099908242
exp153,0,5,0,0,10,20,5,10,10,5,5,-1.2,60,126.80893431808944,0.1637563691897617,0.9849382612743602,-0.3327,17.537768616296
exp154,5,5,5,0,5,15,0,10,0,20,5,-1.5,120,134.02268782574671,0.1905550034782153,0.992751139547392,-0.3297,5.633227576497401
exp155,5,5,0,5,30,0,0,0,20,5,0,-1.5,150,119.944797867019,0.0001921854733544,0.9972647939350052,-0.6767,0.5177951325885
exp156,5,0,5,20,0,0,5,20,0,0,15,-1.4,120,102.24247179189769,0.2136920893478607,0.0277206376019591,-0.4157,20.8254256555462
exp157,0,15,0,5,0,5,15,5,15,5,5,-1.2,150,52.18633608379031,0.0185365031213537,0.0100400251634843,-0.3677,17.3156810965329
exp158,25,5,0,0,0,15,0,0,10,15,0,-1.2,150,158.75305998561367,0.0014538353550207,0.9998811706158252,-0.7457,0.5614013002888
exp159,0,0,15,10,0,0,15,0,5,15,10,-1.3,90,133.093689299977,0.0030283283061863,0.9987493980548822,-0.5757,3.8873308693086
exp160,5,5,0,10,5,5,5,0,5,15,15,-1.3,60,134.02734174875894,0.0060375529408039,0.999269113016226,-0.5267,3.4507760101107996
exp161,0,20,5,0,5,5,0,25,0,0,10,-1.2,150,134.90161895013307,0.0974419191236023,0.9970357414858888,-0.3737,4.9402564072313
exp162,0,5,0,35,0,10,0,0,15,5,0,-1.4,150,139.03311942473937,0.2347053101569381,0.9943786627335592,-0.3197,18.0160052379529
exp163,0,5,10,0,0,0,25,5,20,5,0,-1.4,120,181.20960808948985,0.0108713958464082,0.9974970112046864,-0.6827,1.9906173471053
exp164,10,0,5,0,0,0,10,25,5,0,15,-1.1,150,169.03830795531962,0.0200543810425028,0.9888801242676548,-0.6077,7.8086361502977
exp165,15,10,15,0,10,0,0,0,0,20,0,-1.3,90,118.66355306155434,0.0103200639719681,0.9971518707225288,-0.4577,0.5531021670473
exp166,0,5,25,0,0,0,0,0,5,25,10,-1.1,90,144.7146078131183,0.0057428176586789,0.9964306107816324,-0.6177,0.2563534822376
exp167,5,0,10,5,0,0,0,5,0,45,0,-1.5,120,175.76050943237752,0.0164889445759986,0.9974115048758968,-0.6407,1.1793909621465
exp168,0,5,0,25,5,0,0,10,0,15,10,-1.1,150,276.3530754733043,1.6662857525439467,0.5503938753037534,-0.3407,17.972662353948397
exp169,0,0,0,0,0,30,15,0,5,20,0,-1.3,150,100.44383952779955,0.1213964692682089,0.9976550271360342,-0.2697,9.3118142442992
exp170,10,0,5,5,5,0,10,0,0,20,15,-1.3,120,92.47474076543593,0.0111935272055866,0.9954451717576036,-0.3457,13.873316401884
exp171,0,5,5,10,5,10,0,10,0,15,10,-1.2,120,128.371528478134,0.1217993169632534,0.9947255657928188,-0.3427,8.9395484963671
exp172,5,10,0,5,5,25,0,0,20,0,0,-1.2,150,218.6025038091879,0.0170901458601629,0.9941680097799716,-0.7847,0.1727209135014999
exp173,0,10,10,0,0,5,10,10,0,15,10,-1.1,150,194.58365432370212,0.0472003515061044,0.9987237186942032,-0.6207,4.597230919788
exp174,0,0,20,5,5,0,0,25,0,0,15,-1.2,150,137.5993791292479,0.018355739686904,0.9970457338899926,-0.4827,5.9338088313198
exp175,5,5,0,20,0,5,0,10,25,0,0,-1.3,120,145.71868632451628,0.0002642120500773,0.999335731505761,-0.8107,0.2467736667846
exp176,10,0,0,25,0,0,0,15,0,15,5,-1.4,90,176.82956284508694,0.0010176919171015,0.9939274894679552,-0.8677,0.6316126308755999
exp177,25,5,0,0,0,0,5,25,0,0,10,-1.1,90,172.70018177255318,0.0027938284667,0.9936761640371544,-0.7707,1.2761165234571
exp178,10,5,0,15,5,0,10,15,5,5,0,-1.5,60,156.9038566660346,0.009762954433528,0.9968507781258966,-0.6127,5.819334407839301
exp179,10,0,15,10,5,10,0,0,5,15,0,-1.1,60,144.1780831104287,0.0002946492824597,0.9975342627217384,-0.7847,0.3104187114025999
exp180,0,15,0,5,0,10,0,15,0,20,5,-1.1,150,,,,,
exp181,0,0,5,10,25,5,5,5,10,5,0,-1.2,150,351.3591014780468,1.8263732401258572,0.7125380111525428,-0.4137,24.771921297696
exp182,10,0,0,5,35,0,0,0,15,5,0,-1.5,90,141.3386014244873,0.0312342069796523,0.9921999685591008,-0.4697,7.8192949080508996
exp183,20,0,10,5,0,5,0,20,0,0,10,-1.2,60,127.63994441619975,0.0005946526722875,0.998699050932298,-0.6637,0.3448648110698
exp184,0,5,5,5,15,10,0,15,5,5,5,-1.4,90,127.72743363726376,0.0337146960145747,0.993742997842356,-0.4137,13.533151081805
exp185,0,0,0,0,20,10,0,0,20,15,5,-1.4,60,85.36887370517981,1.70521926301427e-06,0.9977766311516624,-0.7107,0.2067428800986999
exp186,0,5,0,10,10,0,10,15,5,5,10,-1.1,60,135.69018796696997,0.0005094640669769,0.9983539453731564,-0.6807,2.0322003646146
exp187,0,30,5,0,10,0,0,0,10,10,5,-1.2,90,173.1063282150097,0.0022015623348708,0.9984030266857232,-0.7807,0.4218253137617
exp188,5,0,10,0,10,15,5,0,5,20,0,-1.3,90,92.86331198242206,0.0060886034575936,0.9950076921333298,-0.3737,14.4762918579559
exp189,20,0,10,0,5,0,10,15,10,0,0,-1.2,60,143.89362473634404,0.0014043462491207,0.999757968602164,-0.6747,1.1186080471323
exp190,0,0,10,5,10,10,5,10,5,5,10,-1.2,150,105.18675061406128,0.0174026970837276,0.9883423392388884,-0.3787,15.5956571034271
exp191,20,0,0,0,20,5,0,0,25,0,0,-1.5,90,133.95691187193316,0.0156266365312094,0.9942768221029288,-0.4827,4.5474907736792005
exp192,0,10,0,0,0,5,10,0,0,20,25,-1.3,60,133.84087909655562,0.0026111256276451,0.9975779669634002,-0.5907,1.1884996412099
exp193,20,5,0,0,0,10,0,20,0,5,10,-1.4,120,134.93803998569302,0.000687888355976,0.9972630031885767,-0.6907,0.416084633233
exp194,0,15,0,5,10,0,5,0,15,15,5,-1.2,120,118.3243072377582,0.0001341934535375,0.9965279221269416,-0.7337,0.1703603756894
exp195,0,15,0,0,0,0,10,10,30,5,0,-1.2,150,245.86675878790356,0.0427468663753166,0.9969450741355772,-0.7807,3.7546513856071
exp196,0,10,15,0,20,5,0,15,0,5,0,-1.4,150,88.44463029090427,0.0067051586298374,0.9917155945979912,-0.3527,18.5452618921832
exp197,5,10,5,10,0,10,0,5,5,10,10,-1.1,150,140.92084573060706,0.0021995591983622,0.9995897054996284,-0.6287,0.5994566906372001
exp198,5,0,0,15,0,10,10,15,10,0,5,-1.1,60,175.58893270055668,0.0067259188461954,0.9990182626161616,-0.6797,3.6766460401759
exp199,5,5,0,15,0,0,5,10,5,20,5,-1.1,60,148.81315208730632,0.0007089855680779,0.9995377016005662,-0.7437,1.3994585780041
exp200,15,0,5,0,0,10,0,25,5,10,0,-1.3,120,148.91862498270635,0.0006983033443511,0.9993318301663902,-0.7497,0.3257665340544
exp201,5,20,0,0,5,0,20,15,0,5,0,-1.4,90,136.5532189800491,0.0039748726234313,0.9972373699521568,-0.5777,6.5317106778288
exp202,5,0,0,5,5,10,0,5,25,15,0,-1.2,150,155.76070838514684,0.0005922595159575,0.9999658356140396,-0.8097,0.4775874549952
exp203,0,0,0,10,0,20,15,10,10,0,5,-1.2,90,176.09717300300392,0.0355879100073274,0.9986033150225412,-0.5547,8.9105560025105
exp204,5,5,5,0,15,0,0,0,35,5,0,-1.2,120,54.33712120068045,0.0184295697112277,0.0066715190133691,-0.3677,17.827087702147402
exp205,0,5,0,15,0,0,5,0,0,45,0,-1.3,90,182.2694364455732,0.0224200810213829,0.994540730373692,-0.6177,1.1372055281029
exp206,10,0,0,10,0,0,15,25,5,5,0,-1.4,60,120.33466724233418,3.260529066659159e-05,0.996275671327965,-0.7677,2.2562268843396
exp207,10,5,15,5,5,5,5,5,0,15,0,-1.4,150,343.7966588493783,2.7186443985065334,0.5773288655375606,-0.3487,30.9024391115739
exp208,15,0,5,10,10,10,0,5,10,5,0,-1.5,60,124.04826778381651,0.0003885255855738,0.998905607302832,-0.6557,0.3763575053528
exp209,0,10,0,20,0,0,10,20,0,0,10,-1.5,120,87.49441167177567,0.1190626466969505,0.021417617388203,-0.4177,23.4727289294754
exp210,0,10,0,10,5,0,20,10,5,10,0,-1.1,60,144.88557587443665,0.0098936540066502,0.999618749574638,-0.5507,8.2162561168596
exp211,0,30,0,10,0,0,0,0,20,5,5,-1.2,90,164.8754650996561,0.0026756562635228,0.9982631928531466,-0.7467,0.6437630251382
exp212,0,25,0,0,10,0,0,0,10,25,0,-1.5,150,110.96224962155372,0.0608809891397612,0.9907191860320514,-0.3397,6.2713951177789005
exp213,0,5,0,0,25,5,10,15,10,0,0,-1.3,60,240.94124761518376,0.2711085643756568,0.9913557741240426,-0.5717,6.2598868098395
exp214,0,0,0,0,0,10,15,30,0,0,15,-1.1,150,,,,,
exp215,5,0,10,0,0,10,0,5,15,0,25,-1.3,60,131.272301815587,0.0001507449178889,0.9971739755190794,-0.7367,0.2268298183173999
exp216,5,0,10,5,0,5,15,15,10,0,5,-1.5,60,300.18966674318636,0.2328447017705624,0.9826260170092468,-0.6977,1.6856646027172
exp217,10,15,0,5,0,5,0,20,5,0,10,-1.3,60,,,,,
exp218,0,5,0,5,0,5,15,10,20,0,10,-1.2,90,200.91887240540777,0.0147120113314944,0.9997897829821292,-0.7167,0.8738090080661
exp219,5,0,10,5,10,0,0,0,20,10,10,-1.1,150,,,,,
exp220,10,5,0,0,0,5,5,5,10,30,0,-1.5,150,140.0040884176262,0.0008858146355604,0.9991223358845814,-0.6807,0.9403706728616
exp221,0,5,5,0,10,0,0,5,30,5,10,-1.5,150,110.6741795050527,7.077305021756895e-06,0.9977631516683894,-0.7857,0.1843930006103
exp222,10,10,5,15,0,5,0,20,0,0,5,-1.2,90,158.2045165285651,0.0004459358242059,0.9997519121168658,-0.8217,0.1820900911467
exp223,15,0,0,5,20,0,5,20,5,0,0,-1.3,60,100.81068115784672,0.0003662394834363,0.9972762743898348,-0.5157,3.2493921052459
exp224,5,10,5,0,10,0,0,15,0,15,10,-1.1,60,118.16674192689464,0.0011748781223811,0.9987541152374992,-0.5487,1.336970684942
exp225,10,10,0,0,10,0,10,10,15,5,0,-1.3,90,,,,,
exp226,0,0,0,5,0,10,15,15,5,0,20,-1.4,120,115.9015887179442,0.0289031723565671,0.9952917976714668,-0.3847,10.985340036296
exp227,0,5,0,5,15,5,5,20,0,15,0,-1.2,60,,,,,
exp228,0,0,5,0,20,0,0,25,10,10,0,-1.3,90,,,,,
exp229,10,10,0,0,5,0,10,5,5,20,5,-1.5,90,,,,,
exp230,15,0,10,0,20,0,0,20,5,0,0,-1.1,90,113.35176159854856,0.0002205346601965,0.9995880213817828,-0.6167,0.6970239983893
exp231,0,0,15,15,0,0,0,0,10,15,15,-1.4,120,,,,,
exp232,25,5,5,0,0,0,0,25,10,0,0,-1.3,120,113.94031003110692,1.3598237160257845e-06,0.9972847183819404,-0.8797,0.1486056515453999
exp233,5,15,0,0,10,0,15,0,10,10,5,-1.3,60,143.07684197287668,0.001437577507842,0.7701762118995504,-0.6607,0.9343850560275
exp234,0,15,5,0,0,0,10,5,30,5,0,-1.4,150,132.98205750595807,1.6141146815826122e-05,0.9264456276318404,-0.8757,0.1750059638739
exp235,0,5,0,0,5,10,5,5,40,0,0,-1.5,90,168.8718776607484,0.0045362388587439,0.9981219620677476,-0.7127,0.3748126984858
exp236,0,0,0,15,5,0,15,10,5,15,5,-1.4,90,,,,,
exp237,0,0,0,10,0,10,25,5,5,10,5,-1.1,150,148.73396130666444,0.0014590739397291,0.9981146338675808,-0.6857,1.0875263289686
exp238,0,15,0,15,5,0,5,5,5,10,10,-1.5,150,164.9168862175057,0.0057697326709907,0.9979460427611404,-0.6667,1.6087970305975
exp239,5,5,20,10,0,5,5,15,5,0,0,-1.1,90,169.29282454310825,0.0061135360458475,0.999332247070142,-0.6727,1.9108307946951
exp240,5,10,5,10,0,0,5,25,0,0,10,-1.4,150,135.9100309982116,0.0008806779789352,0.9932929381740624,-0.6677,7.3770700812829
exp241,0,15,0,5,0,0,15,5,5,10,15,-1.3,90,115.68602916478284,8.627178247345295e-05,0.9456885141456376,-0.6807,1.3560572789468
exp242,0,10,5,5,0,0,15,25,5,5,0,-1.4,150,116.55599992246049,6.827454997050119e-05,0.9960035040916264,-0.7007,1.2663288733956
exp243,10,0,0,0,5,5,0,10,5,10,25,-1.4,120,171.52162485589562,0.0144988637757794,0.9988797071069272,-0.6147,0.9191715246989
exp244,10,5,0,5,0,0,5,5,0,30,10,-1.5,150,155.92791515208708,0.0006044798787875,0.9988958788833032,-0.7927,0.3561069597735999
exp245,20,0,5,0,15,10,0,20,0,0,0,-1.1,120,172.36409019246773,0.0220797544954928,0.9999496964865888,-0.5797,1.9935460572095
exp246,5,0,5,0,0,10,5,0,25,5,15,-1.4,60,131.84812985773243,0.0002746881598689,0.9991687246528048,-0.7047,0.3798379754704
exp247,5,0,5,0,10,0,0,10,15,0,25,-1.1,60,83.55967995966746,1.2271982960121286e-07,0.996050999561378,-0.7577,0.2150871267609
exp248,0,5,0,0,0,30,0,0,20,10,5,-1.3,90,,,,,
exp249,0,0,5,0,10,0,5,25,15,5,5,-1.5,60,105.52869588040112,1.7923642110755992e-05,0.9986034474862148,-0.7157,0.3170347134642
exp250,0,35,0,0,0,0,0,10,15,0,10,-1.3,150,,,,,
exp251,5,5,0,20,5,5,5,15,0,5,5,-1.4,90,,,,,
exp252,5,0,0,0,0,10,35,10,5,5,0,-1.2,90,118.39438798046989,0.0007768518685566,0.9956218923276586,-0.5777,6.9345752431412
exp253,10,5,0,5,0,20,10,5,10,5,0,-1.2,120,160.1435328873498,0.0022037904044446,0.9998903184195328,-0.7167,0.7431301585368
exp254,5,0,0,10,0,15,0,0,0,25,15,-1.1,90,149.1207190874507,0.0024897564708857,0.9998999045060112,-0.6487,0.6819147460681
exp255,0,5,10,0,25,0,0,0,10,10,10,-1.2,60,102.56463132323486,3.742790827586656e-05,0.9954797494957056,-0.6857,0.2309370566313
exp256,0,10,0,0,5,5,15,15,5,0,15,-1.5,60,154.34034104154014,0.0214486637304707,0.9943703232848368,-0.5147,3.8535781816363
exp257,5,0,5,10,10,0,5,10,10,0,15,-1.3,150,,,,,
exp258,0,20,0,0,0,0,0,0,15,30,5,-1.4,60,128.31810649371906,4.026338264175524e-05,0.9979055117983489,-0.8267,0.1932953280479
exp259,20,5,5,10,5,0,0,5,20,0,0,-1.3,120,122.18136719619348,1.4404683208073757e-05,0.9985302782541154,-0.8347,0.1807583816686
exp260,5,25,15,5,0,0,0,15,0,5,0,-1.2,150,141.3316530822425,0.0001909532820118,0.9994530718159252,-0.7817,0.3897702344363999
exp261,0,0,0,10,5,5,5,5,0,15,25,-1.3,60,140.20267758248642,0.0064699252138731,0.9978971477087848,-0.5397,4.8622282745039005
exp262,5,5,10,0,10,0,0,20,10,5,5,-1.2,60,107.14880024340144,4.203663479615062e-06,0.9992278382525672,-0.7827,0.1729440571943
exp263,0,5,10,20,0,5,5,0,15,5,5,-1.2,90,134.68505652517248,5.723660291395313e-05,0.9996027392598856,-0.8287,0.1978916251406
exp264,0,10,15,0,15,0,5,5,10,5,5,-1.4,120,,,,,
exp265,0,0,0,0,0,15,5,5,5,10,30,-1.1,120,143.3128182860916,0.0108113452461537,0.9079766424013496,-0.5377,1.5250283168098
exp266,0,5,0,0,5,10,0,10,15,25,0,-1.2,90,174.42087666784383,0.0019479563997533,0.9998338878091744,-0.8087,0.3408151378062
exp267,5,5,5,20,0,0,0,15,10,5,5,-1.5,60,102.18821503816646,4.0917362676306443e-07,0.9997232225882536,-0.8547,0.2496201979416
exp268,0,0,0,0,5,15,10,5,10,10,15,-1.4,120,,,,,
exp269,10,15,0,10,0,0,10,5,0,20,0,-1.3,120,,,,,
exp270,0,10,0,5,10,5,15,0,25,0,0,-1.3,120,156.11013371397027,0.0010436281004795,0.9304779626660422,-0.7497,0.1884406031236
exp271,10,0,0,10,5,15,0,0,15,10,5,-1.5,60,149.79991005190786,0.0006284849969492,0.9955012711683188,-0.7587,0.3026460279991
exp272,0,20,20,0,0,10,0,0,5,15,0,-1.5,60,143.95412797185298,0.0001573090016053,0.9975926846071652,-0.8277,0.1897511710547
exp273,5,0,10,5,10,0,5,10,10,0,15,-1.5,120,130.3914505757103,0.0124201178235674,0.996972373334878,-0.4727,9.4085739865539
exp274,5,5,5,0,5,0,15,15,0,5,15,-1.1,150,,,,,
exp275,0,5,0,0,15,10,10,20,0,0,10,-1.3,90,99.52994740925509,0.0108335056344956,0.9945648255941446,-0.3707,14.3508865855556
exp276,25,0,0,0,10,0,0,15,10,10,0,-1.3,60,99.0825699231093,4.354162020892513e-06,0.9286011193348244,-0.7387,0.2337389988370999
exp277,15,0,0,0,0,5,0,5,20,0,25,-1.3,150,139.7177659589957,7.491090575604677e-05,0.9974857563009808,-0.8367,0.2259438084574
exp278,10,0,0,15,5,10,5,10,10,5,0,-1.5,120,496.1496440547185,2.7775684161922554,0.5431682823673075,-0.4627,22.6680000888089
exp279,5,0,0,5,25,0,10,5,5,10,5,-1.2,120,142.62192756483597,0.0049653006140682,0.999360722052302,-0.5747,2.3940870417254
exp280,0,0,5,0,10,0,5,25,5,10,10,-1.4,60,123.14603985050428,0.0001364444837057,0.9957754231874028,-0.7157,0.2455803087472
exp281,5,0,5,10,0,25,0,0,15,5,5,-1.4,120,178.3187468182537,0.0082649108504825,0.995088909730586,-0.6817,0.747479340063
exp282,0,10,5,5,10,10,0,30,0,0,0,-1.1,120,137.77237443297196,0.0003739402306139,0.9944825633993326,-0.7357,0.3237437365239
exp283,0,5,20,0,0,15,10,15,0,5,0,-1.4,90,127.35418917744131,0.0240459012439856,0.9931396823649772,-0.4247,4.9469758563832
exp284,5,0,5,0,10,5,10,5,15,0,15,-1.3,90,181.25778757961808,0.0067790066141773,0.9999193648921916,-0.7187,0.8632091807925
exp285,5,0,0,0,15,0,10,0,5,15,20,-1.1,60,317.10891524960346,3.0205466206029796,0.4202501687369775,-0.3227,40.7259845900313
exp286,0,10,5,5,0,15,0,5,15,0,15,-1.4,150,165.19765045887286,0.0023656826611422,0.9963638816054212,-0.7347,0.2992729475357
exp287,0,5,20,10,10,0,0,5,5,10,5,-1.2,60,128.14178131156996,0.0106369886738784,0.9981725037914164,-0.4717,8.7538304054456
exp288,5,0,10,0,0,0,10,15,25,0,5,-1.3,90,145.92901004056645,0.0004249190347484,0.999900956595994,-0.7597,0.7123407959566
exp289,0,5,0,25,5,0,0,0,10,15,10,-1.2,120,400.4868946295519,2.241091479453537,0.5767314396632857,-0.4227,19.0036780875175
exp290,5,5,0,5,10,0,0,0,20,5,20,-1.3,150,125.93808504175502,0.0001141375920931,0.9992712769506596,-0.7497,0.302273772198
exp291,10,5,0,10,0,0,0,25,10,5,5,-1.2,60,109.17076323221052,2.8415808301032967e-06,0.999067231765727,-0.8257,0.2329456301869
exp292,0,0,0,10,5,5,10,10,10,20,0,-1.1,150,166.1305111837431,0.0040278381820703,0.998432867314668,-0.6717,2.5466516966067
exp293,15,5,0,0,0,0,5,10,5,30,0,-1.2,120,139.7048849026688,0.0001705767821336,0.9987847435259982,-0.7897,0.2705091223871
exp294,10,0,10,15,0,0,10,0,0,25,0,-1.3,120,125.01034888363591,0.0025753972017811,0.9974299395485572,-0.5397,4.9201426396842
exp295,10,0,0,5,5,0,5,15,15,5,10,-1.1,120,136.20708419850277,0.0002035541081434,0.9992702518314448,-0.7767,0.2735068635304
exp296,10,0,5,5,5,0,10,10,0,15,10,-1.2,60,109.55325581850106,0.0001982987381029,0.9989419224887468,-0.6077,2.2568970297818
exp297,0,0,0,5,20,0,5,0,40,0,0,-1.2,120,,,,,
exp298,5,0,10,5,0,0,0,0,25,0,25,-1.1,60,149.4175418643684,6.08306669054619e-05,0.9968805289654008,-0.8937,0.4547821279898
exp299,5,0,5,0,5,10,5,15,5,0,20,-1.5,90,101.77277756845358,0.022005999697144,0.9934907577601586,-0.3407,18.5077894496991
exp300,0,5,0,10,10,0,20,5,10,10,0,-1.5,90,,,,,
exp301,5,25,0,0,0,0,0,15,5,15,5,-1.2,150,,,,,
exp302,0,0,5,5,15,0,15,0,15,10,5,-1.2,150,144.6212408172759,0.0010973816138613,0.997168276030228,-0.7097,0.6521368500725
exp303,0,5,0,0,5,15,20,20,0,0,5,-1.1,90,164.2494776774554,0.0207963714646616,0.9965192404801118,-0.5537,4.6000998584528
exp304,0,5,0,20,5,20,0,0,15,5,0,-1.3,60,151.93583892264684,0.0010565773729827,0.9995142240773556,-0.7267,1.4989734761669
exp305,5,0,20,0,15,0,10,15,0,5,0,-1.2,120,129.9445181211996,0.0118041465138291,0.998275370808626,-0.4677,9.1139475405029
exp306,5,10,15,5,0,5,5,5,15,0,5,-1.3,150,,,,,
exp307,5,10,5,5,15,10,0,0,20,0,0,-1.5,90,,,,,
exp308,0,0,5,0,0,10,25,0,5,15,10,-1.3,150,,,,,
exp309,0,0,0,10,10,10,5,10,5,15,5,-1.2,90,,,,,
exp310,0,0,0,15,5,15,0,0,10,15,10,-1.1,120,,,,,
exp311,0,0,0,25,5,0,5,5,0,25,5,-1.2,60,137.77916186062853,0.0010368085293011,0.999742174153656,-0.6567,0.7578607348267
exp312,0,5,15,20,5,5,0,0,10,10,0,-1.1,90,,,,,
exp313,5,5,10,0,10,0,5,25,10,0,0,-1.4,90,,,,,
exp314,5,25,0,0,0,5,0,25,0,10,0,-1.4,90,,,,,
exp315,0,35,0,0,0,0,0,15,5,15,0,-1.3,60,,,,,
exp316,5,20,0,10,5,10,0,20,0,0,0,-1.5,90,,,,,
exp317,0,5,0,10,5,10,10,0,5,25,0,-1.5,60,170.9861867595619,0.0042201601219916,0.9940417261849512,-0.7297,0.3041598549945
exp318,0,15,15,0,0,0,10,0,10,10,10,-1.4,120,180.6507288336294,0.0007425496526338,0.9986032532282568,-0.8857,0.3202740542016999
exp319,5,0,5,5,0,10,0,5,25,15,0,-1.5,60,148.375786367214,0.0001075894293034,0.9976063290489788,-0.8677,0.1174140027631999
exp320,0,5,15,0,20,0,5,5,10,5,5,-1.3,120,130.01933450383592,0.0257002283417292,0.9877105401979466,-0.4377,10.0355580292913
exp321,10,0,15,10,0,10,0,10,15,0,0,-1.3,120,182.88354677058751,0.0011309507257534,0.9992155126580058,-0.8727,0.1456801877267
exp322,0,10,5,5,0,5,20,10,0,15,0,-1.5,150,169.13389238963447,0.0275671823093059,0.9948988514430532,-0.5607,4.1958531351206
exp323,10,5,0,20,5,5,0,5,5,15,0,-1.4,150,138.78113243459308,0.545356764255722,0.0483484874694529,-0.4237,44.4131589939882
exp324,0,15,20,0,10,0,5,10,5,5,0,-1.5,90,149.54862947687224,0.0125226150810953,0.9975116671244224,-0.5527,2.0626255645008
exp325,0,0,10,0,0,0,20,40,0,0,0,-1.4,90,93.18299907643636,5.208696854374163e-06,0.992424723608559,-0.6637,3.8843089302271
exp326,10,5,15,5,0,0,15,10,5,5,0,-1.4,60,141.0594787325195,0.0004355211770256,0.9944197011463372,-0.7307,0.3459146453121
exp327,0,0,0,15,10,10,0,20,5,5,5,-1.2,60,160.10541616804338,0.0133434616148789,0.9986266271283362,-0.5807,2.7107322551927
exp328,0,5,5,5,5,10,0,25,0,15,0,-1.2,120,156.15842875684626,0.0162761274050302,0.9920545239209164,-0.5487,4.9538966837431
exp329,0,0,5,10,0,10,15,20,5,0,5,-1.5,60,156.5246496964081,0.0600695257578796,0.9950078079543404,-0.4607,7.3661949346425
exp330,5,15,25,0,5,0,0,0,10,10,0,-1.5,120,133.2574838812002,0.0002596270281463,0.9976084620642997,-0.7297,0.2728259302928
exp331,15,20,0,10,0,0,5,15,5,0,0,-1.1,150,118.32825138673554,4.117927991490911e-06,0.9987410203811274,-0.8567,0.215555188674
exp332,0,5,0,5,0,25,5,10,0,15,5,-1.4,120,103.5902790788228,0.0434438063968776,0.9896984201773782,-0.3317,14.715109864775
exp333,0,20,5,0,0,5,5,10,15,5,5,-1.1,150,159.02965444567448,0.002653338207419,0.999602068621128,-0.6987,0.3423142434849
exp334,0,0,30,10,0,0,0,5,5,15,5,-1.4,120,151.55410440467253,6.0061440488268934e-05,0.9980619120013894,-0.9207,0.1491438024792
exp335,0,0,10,0,0,30,10,5,5,10,0,-1.5,150,115.38810422033788,0.0635381999096733,0.990210754528246,-0.3487,8.936293982184
exp336,10,0,0,5,0,5,0,0,0,35,15,-1.4,150,160.00768600327424,0.0018034776806069,0.996053504645386,-0.7287,0.2650776980198
exp337,15,10,0,0,5,0,15,0,0,20,5,-1.5,60,146.36673343598642,0.0013213574470084,0.996776247142481,-0.6827,1.0781059522477998
exp338,20,15,5,0,0,0,5,5,15,0,5,-1.2,150,138.87770577572735,0.0001814680571135,0.9978889254429292,-0.7797,0.9946499669713
exp339,5,0,0,10,5,0,10,10,0,20,10,-1.1,150,184.9106112817616,0.0218558798430947,0.9993308720271455,-0.6277,4.0595614128576
exp340,5,10,5,0,5,5,5,25,0,10,0,-1.4,90,150.01706181660924,0.0185090055922498,0.9933878480007204,-0.5297,3.2602560390898
exp341,5,15,10,10,0,5,0,15,5,5,0,-1.3,120,138.62767169106326,0.0002264466967356,0.9977108643076112,-0.7657,0.2483240167518
exp342,0,10,0,0,0,5,10,20,5,0,20,-1.4,60,140.01609456618064,0.0026860869543851,0.9926151751337982,-0.6107,2.0024195388238
exp343,0,5,15,5,0,10,10,20,0,0,5,-1.1,150,143.6370937991775,0.0274774354485539,0.9955759924990094,-0.4777,5.3467255249142
exp344,5,20,0,0,0,0,10,5,15,5,10,-1.4,120,142.96096123623113,0.0004389698394011,0.9987060375242384,-0.7507,1.5151733085861
exp345,5,20,10,0,0,10,0,10,0,10,5,-1.3,150,142.02880559725895,0.0002659820811976,0.9965796924905188,-0.7747,0.1581697790301
exp346,25,0,5,10,0,5,0,0,0,25,0,-1.5,60,153.45622530481634,7.977992005371854e-05,0.9961412888397184,-0.9167,0.0791435961909299
exp347,0,20,10,0,0,5,0,0,0,20,15,-1.3,60,154.1984867704335,8.267054183740026e-05,0.9972298767961176,-0.9187,0.0776995543856516
