Repository: ann2588/HER_catalyst_optimizer

# Figure Generation Pipeline

This repository contains the data, plotting scripts, and generated figure outputs for the manuscript figures in the work "Chemistry-infused bandit framework for interpretable autonomous campaign of electrocatalysis" (DOI pending). Run commands from the project root unless noted otherwise.

```bash
cd "/path/to/Source Code"
```

## Navigate Figures

Use `figure_registry.csv` as the main index for inspection. Each row maps a manuscript figure label to the files needed to inspect or reproduce it:

- `Figure`: manuscript label, such as `Figure3h` or `FigureS13`
- `Figure path`: generated output folder for that figure

File: Data and plot/Data/merged_all.csv (part 2 of 4)
Experiment,V,Cr,Mg,Fe,Co,Ni,Cu,S,Se,P,blank,Volt,Time,Tafel Slope (mV/dec),Exchange Current Density (mA/cm²),R²,Overpotential @ 50 mA,Cdl mF cm-2
exp348,10,0,0,5,5,15,0,5,25,5,0,-1.1,60,140.6168482121005,7.54253144761507e-05,0.9985265940640492,-0.8507,0.1324444851889999
exp349,0,0,0,0,20,5,15,15,10,0,5,-1.5,120,86.35993112228046,0.0061943880138775,0.9824228449068916,-0.3517,31.877565384413803
exp350,0,0,0,5,15,0,25,10,15,0,0,-1.1,60,179.70105313430577,0.0090420967294345,0.9997509625012538,-0.6777,6.2506199760901
exp351,5,5,5,0,5,0,5,0,40,0,5,-1.1,150,169.38403945168866,0.0007492174546282,0.9965700916091637,-0.8387,0.1418692475601
exp352,5,10,0,10,0,15,0,0,0,25,5,-1.1,90,161.45834841339254,0.001433236193183,0.9976667535436672,-0.7597,0.1970136541324
exp353,20,5,5,0,0,0,10,10,0,20,0,-1.1,120,119.50147944442612,0.0002865243905413,0.9981398823730542,-0.6517,1.8984929749221
exp354,5,5,5,0,5,10,15,10,5,5,5,-1.4,60,189.7097754728824,0.0777204141483949,0.9925344840322246,-0.5397,4.2433098494784
exp355,0,10,0,10,5,0,5,15,5,10,10,-1.2,90,146.7917611838117,0.006674097385226,0.9986354283318404,-0.5747,3.6105620676388
exp356,10,5,0,10,20,0,0,0,5,20,0,-1.1,120,127.27332639607653,0.0003031291808292,0.996133749569014,-0.7127,0.3655070268646
exp357,0,5,5,5,5,10,5,10,5,15,5,-1.1,90,160.8444609555676,0.0183694668144254,0.9942931293047896,-0.5657,2.3849165114297004
exp358,10,5,0,0,15,5,10,0,10,10,5,-1.3,120,126.5215496102622,0.0264464589785326,0.989743726673148,-0.4257,10.9028834819331
exp359,20,5,10,5,5,0,0,20,0,0,5,-1.5,150,154.62783239372052,0.0029694011755049,0.9992578406030987,-0.6627,0.8597767991038
exp360,0,15,10,0,0,0,0,5,30,0,10,-1.5,60,107.88431284013608,7.050887598510329e-07,0.9968306865241868,-0.8727,0.1062796895127
exp361,5,20,15,0,0,0,5,10,0,15,0,-1.2,60,122.2500957891028,0.0003372255305517,0.9967923155826508,-0.6537,0.5135858759115
exp362,0,0,25,0,5,5,5,10,5,10,5,-1.1,150,211.61536692228287,0.1293983442255115,0.9980844783040264,-0.5397,4.0494337256997
exp363,0,0,0,30,5,5,0,5,0,15,10,-1.1,150,136.58350513130154,0.0175448899455576,0.9967120693009895,-0.4827,3.9984319591335
exp364,10,0,0,5,0,10,15,5,5,20,0,-1.2,120,127.3224891520552,0.0033502041564671,0.9966038037334556,-0.5497,4.4730757837712
exp365,0,5,15,5,0,0,0,30,0,5,10,-1.5,60,135.9051399031207,8.112553304902165e-05,0.9961332758471724,-0.8177,0.1982868400468
exp366,5,15,0,20,5,0,5,20,0,0,0,-1.5,150,430.29679585367774,2.7453051262498285,0.5116402657159881,-0.4327,20.9605344277789
exp367,5,0,5,10,5,20,0,5,20,0,0,-1.5,60,152.61751741397657,0.0002688825646762,0.99635177422316,-0.8357,0.1617452043531
exp368,25,10,0,0,0,5,5,5,5,10,5,-1.2,150,,,,,
exp369,15,0,0,0,0,5,5,45,0,0,0,-1.5,120,180.5467018549085,0.0378028375653845,0.9913289563970692,-0.5807,4.367476379143199
exp370,0,5,5,0,0,0,30,20,5,5,0,-1.4,60,94.34756793231088,6.862380302264381e-06,0.9928587347975832,-0.6607,4.4928208854206
exp371,5,5,0,0,10,0,25,0,5,20,0,-1.2,90,121.83540180708968,0.0013400213113833,0.9975658065217856,-0.5727,1.0862763372663
exp372,0,0,0,0,10,20,10,0,0,20,10,-1.1,150,303.58642505623095,2.4840957871555833,0.624532112894288,-0.2967,26.5047911768522
exp373,0,10,0,15,0,10,5,10,5,15,0,-1.1,150,176.44020006271856,0.0164791390901133,0.9935402058898332,-0.6237,2.8686734459939003
exp374,0,5,0,0,20,0,0,5,10,20,10,-1.3,90,146.91814020147157,0.0308333346487227,0.9955550734833916,-0.4857,4.8270531893406
exp375,5,5,0,5,5,0,20,0,0,30,0,-1.4,60,135.72227377102652,0.002628140333702,0.99510053411188,-0.5847,0.9409694723648
exp376,0,0,15,5,0,10,5,10,5,15,5,-1.1,90,199.521450392266,0.059693541193952,0.9981477357699918,-0.5747,3.2903196262891
exp377,0,15,5,0,0,0,0,10,5,25,10,-1.5,150,149.12276959681498,8.846936265560713e-05,0.9963596909043416,-0.8907,0.125248607931
exp378,0,0,0,0,15,0,5,20,10,5,15,-1.3,90,117.45024684722898,0.0168904310670215,0.9827991139394882,-0.4317,12.7655514273686
exp379,10,0,0,10,15,0,10,15,0,5,5,-1.5,60,160.61205588387134,0.0256637263874911,0.9948110955117488,-0.5267,7.4909507691038
exp380,0,10,0,0,5,5,0,30,0,15,5,-1.5,60,117.32938660538584,4.414206662161046e-05,0.9959942326494716,-0.7507,0.1068604282752
exp381,5,5,10,0,5,20,0,15,0,5,5,-1.3,60,126.73781979090542,0.000213954656428,0.9982517540331318,-0.7167,0.139151211434
exp382,5,5,5,0,20,0,0,0,15,10,10,-1.5,120,175.55840864252505,0.0504879202498445,0.991434691388848,-0.5407,3.6241248492587
exp383,0,10,0,0,0,5,15,0,35,5,0,-1.2,120,184.3301696233845,0.001596375182214,0.9969670362412,-0.8417,0.1405678126326
exp384,0,0,0,20,0,15,5,5,15,5,5,-1.3,60,146.46195330434176,0.0001401190055196,0.9981284241379864,-0.8387,0.1889251858263
exp385,0,0,0,10,5,5,0,0,35,10,5,-1.2,60,125.19539298200854,4.4232137469753015e-05,0.9954182755204132,-0.8057,0.126833737461
exp386,0,0,10,0,0,25,0,5,20,0,10,-1.2,120,179.78309381679256,0.0014672428934258,0.9981546064313132,-0.8407,0.1892999825918
exp387,10,15,15,0,0,0,0,15,10,0,5,-1.1,150,146.3946173433491,3.411062153144969e-05,0.9971913256889532,-0.9297,0.1471260054943
exp388,10,0,5,0,0,0,5,0,20,15,15,-1.1,60,211.9934309964364,0.0063681468222609,0.9961636270897608,-0.8547,1.6458182484484
exp389,0,30,0,5,0,0,5,0,25,5,0,-1.5,120,144.73175379009123,1.552732334797924e-05,0.9987313778421636,-0.9607,0.1726961368383
exp390,0,0,0,0,10,0,10,5,20,15,10,-1.3,120,165.42949086972985,0.0016399440972186,0.995348342439982,-0.7777,0.1603685532633
exp391,0,0,0,5,5,5,10,15,5,0,25,-1.2,150,149.80668183173012,0.0456040780284211,0.9964501707788253,-0.4577,10.5863750826682
exp392,5,0,15,0,10,10,0,10,15,5,0,-1.1,60,113.80601941603604,1.675156001841003e-05,0.9964498531642902,-0.7717,0.2590708853833
exp393,0,15,5,5,5,0,5,30,5,0,0,-1.5,150,132.98842345673114,0.0156960604493011,0.994128616766573,-0.4777,10.8359985178527
exp394,5,10,10,0,0,0,0,30,10,0,5,-1.5,150,119.97709242956272,7.178374922090677e-06,0.998007703023328,-0.8497,0.1397303162027
exp395,0,0,10,10,0,0,0,5,0,40,5,-1.2,150,158.64922601083563,0.0002367571710985,0.9993856715031084,-0.8787,0.4236544735308
exp396,0,0,0,0,20,5,5,30,0,5,5,-1.2,90,,,,,
exp397,0,0,0,0,15,5,5,10,0,15,20,-1.3,120,,,,,
exp398,5,0,0,0,5,15,0,10,30,0,5,-1.4,150,,,,,
exp399,5,20,0,0,5,0,5,10,0,20,5,-1.3,60,,,,,
exp400,0,15,10,10,5,10,0,10,5,5,0,-1.3,120,,,,,
exp401,0,10,5,0,5,10,5,10,20,0,5,-1.5,90,158.16178325188596,0.0041045877393992,0.9989199176603696,-0.6617,1.177474894162
exp402,10,0,10,5,0,0,15,0,0,20,10,-1.5,120,139.99004352661882,0.0011013663757374,0.9987471644781638,-0.6637,0.4927007583912999
exp403,0,15,0,5,0,5,5,15,5,20,0,-1.5,90,176.96779314027407,0.0148973573559619,0.997978615392692,-0.6287,2.2414355780971
exp404,5,0,5,10,0,5,5,15,10,15,0,-1.2,120,216.98485013295192,0.0241658829125036,0.9995219166660938,-0.7267,0.8450094195221
exp405,0,5,0,5,5,0,10,15,10,0,20,-1.3,90,174.68048499147386,0.0061594149819856,0.9955723921079884,-0.6777,3.6227768721832
exp406,20,0,0,0,15,0,5,20,0,10,0,-1.3,60,168.81770846111692,0.0107318953512129,0.999920229627828,-0.6197,1.8881073391893
exp407,20,0,10,0,10,0,0,10,15,5,0,-1.2,60,108.98665816328516,1.7050712950716287e-05,0.9969940324497908,-0.7457,0.2584946471117
exp408,5,0,0,15,15,0,10,0,20,5,0,-1.4,120,163.54835605307272,0.0020984574912412,0.9978103264521244,-0.7367,2.0533626190599
exp409,5,5,0,0,5,5,0,0,15,25,10,-1.3,60,139.21585526175812,0.0001940011591743,0.9949591453425232,-0.7847,0.1121853988951
exp410,10,0,10,15,0,0,10,0,0,20,5,-1.2,90,181.0934604788892,0.005270358919022,0.9943372816584825,-0.7427,0.2727727599352
exp411,0,15,0,15,10,0,5,5,15,0,5,-1.4,120,170.27051443046432,0.0022642935516534,0.9975240911528772,-0.7617,0.4725708408002
exp412,0,0,0,20,5,5,0,10,0,30,0,-1.4,150,96.64680855382248,0.1006511765147198,0.0196297550342518,-0.4587,29.7891015580514
exp413,0,0,15,5,0,0,5,5,20,5,15,-1.2,120,135.37449269414336,8.065617309646133e-05,0.993320310109989,-0.8287,0.2179381972919
exp414,15,5,5,0,15,0,0,5,10,5,10,-1.5,150,166.84026178196703,0.0225163572467141,0.9986816963229976,-0.5527,3.2597736175631997
exp415,15,0,0,0,0,10,25,15,0,5,0,-1.4,90,197.1974102828798,0.0458405506968276,0.9960366802681616,-0.6177,2.8167327885728
exp416,15,5,5,10,5,5,0,5,5,15,0,-1.1,90,155.2320154593619,0.0026415678347132,0.9999183978439832,-0.6777,1.0519030665208
exp417,0,5,0,5,0,10,0,10,15,5,20,-1.1,60,,,,,
exp418,0,10,0,5,15,10,5,5,15,5,0,-1.1,90,148.52883282711915,0.0588150961211738,0.9902323331147856,-0.4507,7.893820217408301
exp419,5,5,0,5,10,0,10,15,0,5,15,-1.1,60,142.75364214090715,0.0021876911932084,0.9994526365837628,-0.6367,1.7920737159334998
exp420,0,10,0,0,10,5,5,25,0,5,10,-1.4,120,110.72122938642909,0.0296991311120378,0.9898873783226784,-0.3737,11.5128978614313
exp421,5,0,5,0,5,15,5,5,20,0,10,-1.1,60,147.39491411949274,0.0017235203198063,0.999964589695497,-0.6697,0.9325353243939
exp422,0,10,0,5,5,20,5,0,15,5,5,-1.1,60,192.6176485068418,0.0772929621210878,0.993818289596162,-0.5597,0.0380913798081406
exp423,15,15,0,0,0,0,0,0,35,0,5,-1.2,150,147.49875440761713,0.0001052722548337,0.99677375208394,-0.8627,0.1568132286865
exp424,0,0,10,15,0,0,0,0,25,15,5,-1.2,60,117.96632844235997,3.6889332602078423e-06,0.9971032156650828,-0.8677,0.1384974330575999
exp425,15,15,5,0,5,0,0,10,5,5,10,-1.2,90,120.89070592441006,0.0001260473441301,0.9946387261948808,-0.7127,0.2554396890572999
exp426,0,0,5,20,0,5,0,0,15,15,10,-1.2,120,182.56861704324405,0.0041477215929911,0.998759314015392,-0.7667,2.0565617926666
exp427,0,5,0,20,0,10,10,0,10,15,0,-1.2,120,114.75101284102163,0.0295168579660999,0.9943547840535506,-0.3847,16.6361105754664
exp428,25,5,5,0,0,5,0,5,20,0,5,-1.5,60,136.7969868072658,7.565999320153253e-05,0.9976451033902156,-0.8307,0.1577567131711
exp429,0,5,10,5,5,0,0,5,10,20,10,-1.3,60,155.75496918556385,0.0016662615426771,0.9958923278221692,-0.7187,0.7804814395208001
exp430,0,5,0,5,0,10,20,20,0,0,10,-1.3,120,156.16484473780372,0.0697860238565205,0.994815224095894,-0.4527,7.4894149776869
exp431,5,5,5,0,5,5,20,5,10,5,5,-1.4,150,144.913530974277,0.0300275088649593,0.996387330319087,-0.4657,25.3144352752675
exp432,0,0,5,15,10,0,0,25,0,15,0,-1.2,150,370.50556088306183,1.887617694995756,0.5831873330165706,-0.4307,21.6218868673124
exp433,5,0,10,10,5,0,0,20,20,0,0,-1.1,120,108.77087077516242,6.038600697037014e-06,0.997820844494355,-0.7927,0.3059500502957
exp434,5,5,0,15,5,5,15,10,10,0,0,-1.4,90,244.4429126093926,0.0917610474841939,0.9969138299100544,-0.6367,5.8391241798231
exp435,0,0,5,0,0,5,15,15,5,10,15,-1.2,90,268.9718465316644,0.2454828975210364,0.977196321789402,-0.6247,3.007089993193
exp436,10,0,5,0,0,15,10,0,5,20,5,-1.1,150,146.03971853632348,0.0020221349687685,0.9981429116521454,-0.6587,0.8729752010079
exp437,5,5,0,20,5,0,5,15,0,5,10,-1.4,60,121.28735357456384,0.0022222277326904,0.9968501147059844,-0.5237,4.3947553949287
exp438,5,0,5,10,10,0,0,5,20,0,15,-1.1,150,91.58507925116687,5.865772101840478e-07,0.9949743061117294,-0.7647,0.1641089251526
exp439,5,30,0,0,0,0,5,10,10,10,0,-1.5,90,134.1758650875503,0.0006136081267121,0.997041004383858,-0.6837,0.329711168734
exp440,20,5,5,0,0,10,0,20,0,0,10,-1.5,150,140.4104280527389,0.0001502386712475,0.9957777946462903,-0.8127,0.119276710496
exp441,0,0,5,5,5,25,5,0,20,0,5,-1.2,120,102.71811542403792,0.0225840821302467,0.9836747015934304,-0.3577,13.8889645828007
exp442,0,5,15,5,5,0,10,20,0,5,5,-1.3,90,146.1506039746882,0.0077628859703714,0.9977589276008284,-0.5667,4.2112174695195
exp443,10,0,0,10,0,5,15,20,5,0,5,-1.5,150,200.2361045664921,0.0882276885434242,0.991811825108261,-0.5527,3.928783764123099
exp444,0,10,0,0,15,15,10,10,10,0,0,-1.2,150,136.50960136799844,0.0335889953840607,0.9924193675863124,-0.4327,15.3026622096921
exp445,20,0,10,15,5,0,0,5,5,10,0,-1.1,120,135.31637367190112,0.000429287225116,0.9977648597387224,-0.7157,0.6704822420586
exp446,5,0,20,0,0,0,5,5,30,5,0,-1.3,60,126.57497790564308,8.00933147338658e-05,0.9936819871653152,-0.7627,0.9786948357506
exp447,0,10,0,0,0,0,15,30,5,10,0,-1.4,150,131.58934884601808,0.0004270000247325,0.9984810853903816,-0.6847,0.8372802399606001
exp448,0,20,10,5,5,0,0,5,10,5,10,-1.1,120,119.44129824300148,0.0001736970816962,0.9969270148361258,-0.6847,0.3393806594312
exp449,5,10,0,0,15,0,0,15,15,10,0,-1.1,150,189.29193099831232,0.0623752669611664,0.9986505945056584,-0.5457,3.9868524861067
exp450,0,5,5,0,10,15,5,15,5,0,10,-1.5,90,108.71784102717918,0.0311463763002201,0.9906653962169164,-0.3617,13.6416135474222
exp451,0,0,5,0,0,0,25,5,20,15,0,-1.1,90,141.06150249396572,0.0009482885562202,0.9960800596347932,-0.6857,8.6267080379431
exp452,15,15,0,5,5,0,5,5,15,5,0,-1.2,120,154.4715619588478,0.0037400359392745,0.997625172365418,-0.6657,1.4215130003046998
exp453,5,10,10,5,0,0,0,20,5,15,0,-1.3,60,129.54443405747108,0.0002393289221847,0.9966495141547246,-0.7157,0.1312342537014
exp454,0,0,10,10,10,0,0,20,0,10,10,-1.3,90,140.7476829685193,0.0017909222925096,0.9998882509495236,-0.6407,0.8451719146455999
exp455,5,10,0,5,0,20,5,20,0,5,0,-1.1,90,144.09358563567923,0.000583655599128,0.9987729590610928,-0.7317,0.4425008514559
exp456,5,5,0,15,15,0,0,0,30,0,0,-1.5,90,103.6095630022262,5.707281189857034e-06,0.995440627178465,-0.7557,0.1278321691697
exp457,5,10,0,5,5,0,0,0,35,5,5,-1.2,120,112.04366837287922,3.938902323746211e-05,0.9939801770414544,-0.7357,0.1293737749641
exp458,5,5,10,15,0,0,0,15,5,10,5,-1.4,60,135.1160371257841,0.0001424408455251,0.992661733793162,-0.7927,0.1039345828597
exp459,0,10,10,0,5,15,0,5,5,20,0,-1.3,150,118.32006833513216,0.0453364174630007,0.9917645836782828,-0.3747,6.2803111899347
exp460,0,20,5,10,5,0,5,0,0,25,0,-1.2,120,138.07275859185577,0.0004217332957122,0.9903041610508232,-0.7467,0.1222288716215
exp461,10,35,0,5,0,0,0,5,10,5,0,-1.5,90,121.90490904494732,3.0207191996761277e-05,0.9932847413775708,-0.7827,0.1022245292129
exp462,0,0,0,5,10,15,5,5,15,10,5,-1.5,60,153.77847287261068,0.0663564964938063,0.9915504800516322,-0.4567,8.415105568013301
exp463,10,5,5,0,5,5,10,0,5,25,0,-1.5,60,146.62327071008474,0.0038417711569229,0.9967018075183944,-0.6277,0.5176546651846
exp464,10,15,0,5,0,5,0,0,5,20,10,-1.5,150,172.544726738216,0.0011606338548917,0.9967791305550135,-0.8177,0.1042058213112
exp465,0,5,0,0,15,15,0,0,0,25,10,-1.5,120,99.9647318629546,0.0215462630967993,0.987613155577652,-0.3537,10.2366165822063
exp466,5,5,0,5,20,0,5,10,0,15,5,-1.4,60,137.9358438601878,0.0224300235099325,0.9963291084390994,-0.4717,6.9586944205335
exp467,0,0,0,20,0,0,15,20,0,0,15,-1.5,60,104.42440471836272,3.4600425400177846e-05,0.9970952404164488,-0.6567,3.1636868239498
exp468,5,10,15,5,0,5,0,5,15,10,0,-1.4,90,142.51061645492516,0.0004554367525861,0.99839010122705,-0.7527,0.2145310805656
exp469,0,20,0,0,15,10,5,0,20,0,0,-1.3,150,96.74273478607483,0.0248743562496329,0.9870603334719136,-0.3347,15.2823182181138
exp470,25,0,5,0,5,0,5,10,10,5,5,-1.2,60,142.9157259071828,0.0008180664676168,0.9982980234248898,-0.7147,0.4598256890667
exp471,15,0,0,5,5,5,10,5,15,5,5,-1.4,60,157.4687358351168,0.0058282596185727,0.9998995124380096,-0.6297,2.4448027011294
exp472,10,5,0,5,0,0,5,15,30,0,0,-1.4,90,157.8490816465271,0.0010898456762903,0.9990879887935404,-0.7657,0.5246554922305
exp473,5,15,0,0,5,10,5,0,0,20,10,-1.3,150,148.83873034787064,0.0010272827012695,0.996477751616812,-0.7367,0.103665329254
exp474,0,0,5,0,20,5,15,15,5,0,5,-1.3,90,126.3294825251465,0.0192021952706877,0.9924765289997578,-0.4367,16.124449150009
exp475,5,0,5,0,5,10,20,10,5,10,0,-1.5,150,169.524116379229,0.0796365410655072,0.9937688397028884,-0.4857,6.750463837446699
exp476,10,10,5,0,0,0,0,15,10,15,5,-1.3,120,178.0676853999047,0.0013625821793067,0.9978766242699934,-0.8267,0.3653665413756
exp477,5,5,0,5,5,5,0,25,15,0,5,-1.2,120,137.2813519823394,0.0003559299576721,0.998944645851106,-0.7387,0.2590530624624
exp478,5,5,25,5,0,0,0,5,10,15,0,-1.4,60,161.5008073503304,0.0001872737013273,0.9952334561939684,-0.9097,0.1139270111385
exp479,0,5,5,5,5,5,15,5,5,10,10,-1.5,120,174.08535637945957,0.043998933343485,0.9939486269502592,-0.5427,5.218168914143701
exp480,5,0,5,0,0,0,20,15,0,20,5,-1.2,90,106.33480106854168,4.0857313579044714e-05,0.9961587366460256,-0.6657,2.4420105339502003
exp481,5,15,0,10,0,0,5,5,20,0,10,-1.1,60,153.58997339525013,0.0003544719375458,0.9958666857507172,-0.8117,0.1653618014372
exp482,0,5,0,10,20,0,0,25,0,0,10,-1.4,120,124.51004617104545,0.0216196043164174,0.9925770796939984,-0.4317,10.4263441521329
exp483,5,0,5,0,5,5,10,10,25,5,0,-1.5,90,174.34920945241106,0.0030926641037886,0.999128543063901,-0.7577,0.3934035602894
exp484,20,15,0,0,0,0,5,5,15,5,5,-1.1,90,128.96677528911133,0.0008002953939751,0.9981932624585486,-0.6467,0.8834725035341
exp485,10,5,0,10,0,0,15,0,25,0,5,-1.3,90,171.6821687880416,0.0024873965678291,0.9972410272930836,-0.7697,1.784361219928
exp486,0,5,10,0,20,0,10,5,0,15,5,-1.4,90,135.09575902886803,0.018370009638363,0.996424702055652,-0.4727,9.0189917925232
exp487,25,0,15,0,5,0,0,5,15,0,5,-1.1,120,108.6975291312099,1.0343383171370796e-05,0.9951687189338052,-0.7587,0.1302365047074
exp488,0,20,0,5,5,0,10,5,10,15,0,-1.5,90,140.36990419731973,0.0028438461259818,0.9984145635839432,-0.6217,1.2883177822199
exp489,0,0,0,20,10,5,5,0,10,20,0,-1.3,60,125.5572077546897,0.0146730492983091,0.9950290221366156,-0.4587,4.3193830673069
exp490,0,10,5,15,5,0,0,25,5,0,5,-1.3,120,160.88466723108266,0.0179485575599792,0.998904793532664,-0.5637,2.575259428777
exp491,10,15,5,0,5,0,0,20,0,5,10,-1.2,90,121.57753418120926,0.0001879944886865,0.9949873151193814,-0.7017,0.1950822137655999
exp492,25,0,0,10,0,0,10,15,5,5,0,-1.5,150,114.28244806115228,4.0225227856976426e-05,0.9971954118556408,-0.7347,0.2910682459343999
exp493,0,5,0,10,0,5,10,5,20,10,5,-1.4,120,230.78425276945188,0.0790765751943204,0.9912249886786768,-0.6327,3.4115866533761
exp494,0,5,0,20,5,0,0,30,5,5,0,-1.4,60,158.4518614660141,0.0033672980613627,0.9998621689076173,-0.6747,0.8380749830826
exp495,20,0,10,10,5,0,0,15,10,0,0,-1.2,90,129.39823494439912,0.0003506325022574,0.9964758343179062,-0.7077,0.248334271035
exp496,0,0,5,0,5,10,0,10,15,15,10,-1.1,150,160.90645189630078,0.0850392154704541,0.9971916616383288,-0.4507,6.151527972164099
exp497,0,0,5,5,25,0,5,10,0,10,10,-1.1,60,167.20743174537623,0.0131129242616166,0.9985842281520256,-0.6077,2.2148593514596997
exp498,0,10,0,0,5,30,0,5,10,10,0,-1.5,120,191.04289736915743,0.0585187424552013,0.9926955164120866,-0.5847,0.937658559624
exp499,0,10,10,20,5,0,0,15,5,5,0,-1.2,150,143.46194845180483,0.0021498378651506,0.9986803775371108,-0.6407,0.9061238354392
exp500,0,5,0,25,10,0,10,0,10,10,0,-1.4,60,98.7893672961404,0.0013913546868213,0.9957720122911586,-0.4627,4.7736033256814
exp501,8,0,8,0,8,8,0,0,0,7,31,-1.5,90,119.59860687367696,0.002836801377418,0.9904491833960152,-0.5247,0.1706115513735
exp502,8,0,0,0,8,0,0,15,0,15,24,-1.4,90,145.0886378846326,0.0367002158667397,0.9956222204207604,-0.4647,2.7579684210775
exp503,8,0,8,8,0,0,8,15,15,0,8,-1.5,180,149.13484235712957,0.0001024725532857,0.9993165782464796,-0.8587,0.26155368789
exp504,8,0,8,0,0,0,8,0,0,15,31,-1.4,60,138.6638353875041,0.0001461271242777,0.9975949759672572,-0.7757,1.19393661772
exp505,0,0,8,8,8,0,0,15,0,0,31,-1.5,150,,,,-0.3337,80.1426310395285
exp506,0,0,8,8,0,8,8,0,15,0,23,-1.5,60,150.71534124661474,0.0016506357286747,0.9991972388154554,-0.6847,1.1257873475366
exp507,8,0,0,0,8,8,0,7,7,7,25,-1.1,150,351.4179439327285,2.7946906389717965,0.6589351126244078,-0.3637,22.2460535140786
exp508,8,0,0,0,0,8,0,15,0,0,39,-1.5,60,115.69331554904568,2.67758913244818e-05,0.9981368219322072,-0.7477,0.0840220325627675
exp509,8,0,0,0,0,8,8,0,15,0,31,-1.4,180,244.0813772562628,0.0890359015240615,0.9997603767663924,-0.6747,0.8711633939457
exp510,8,0,8,0,0,8,0,0,15,15,16,-1.1,180,160.3000823699975,0.002968514717664,0.9861926750645322,-0.7137,0.1041513126521
exp511,8,0,0,0,0,0,0,0,15,0,47,-1.2,90,173.26748340500492,0.0001816846414202,0.9963211236193492,-0.9707,0.1067783388495
exp512,0,0,0,0,0,8,8,0,0,15,39,-1.1,90,85.84427175971794,0.0021454966372229,0.998169815367377,-0.3817,2.0866022308666
exp513,0,0,8,0,8,8,8,7,7,7,17,-1.5,180,,,,,
exp514,0,8,0,0,8,8,8,0,0,7,31,-1.4,150,123.69754098346856,1.5817805598556145,0.1307365992334829,-0.2427,66.0818439142901
exp515,0,0,0,0,8,8,0,0,15,15,24,-1.4,60,114.56098809488708,8.351385458657788e-05,0.9994825091626188,-0.6827,0.4052267217458999
exp516,8,0,0,8,8,8,0,15,15,0,8,-1.5,180,326.63149805856204,2.023091279269541,0.5947007213207604,-0.3827,17.597146703548
exp517,0,0,8,0,0,0,0,15,15,15,17,-1.5,90,114.54986488217436,5.163064681240956e-06,0.997400163998806,-0.8357,0.1399843674265
exp518,0,0,8,0,8,0,0,0,0,15,39,-1.2,150,71.45937114945129,0.0164239703327621,0.990874493245036,-0.2457,13.041753711538
exp519,8,0,8,0,0,0,0,15,0,0,39,-1.2,180,121.13046512277286,1.3495050663545482e-05,0.99181512480469,-0.8387,0.1260383351351
exp520,8,0,8,8,0,8,0,15,15,0,8,-1.1,90,133.50174018498817,6.441055852000328e-05,0.9991811751234468,-0.8137,0.1599009706068
exp521,0,8,0,0,0,0,0,0,0,15,47,-1.5,180,129.25209117608168,1.5668109757996453e-05,0.9976870878641346,-0.8857,0.1022718128523
exp522,0,0,0,8,0,8,8,15,0,0,31,-1.1,180,145.66198459647566,0.0564310144218362,0.9941673502485354,-0.4267,7.240223054316
exp523,8,0,0,0,0,0,8,15,15,15,9,-1.1,60,107.2720797668353,3.6121312867743663e-06,0.9980059538306744,-0.7817,0.8145428769701
exp524,8,0,0,0,8,0,8,0,15,15,16,-1.5,150,121.91748359981436,0.0001780097780776,0.999255916238604,-0.6847,1.1517694406409
exp525,0,0,0,8,8,8,0,15,0,0,31,-1.2,90,115.51096490216176,0.0078179947377968,0.996907864939762,-0.4367,10.1067308029221
exp526,8,0,0,8,8,8,8,0,15,0,15,-1.1,60,111.2756792699744,3.90052593125629e-05,0.9982719153615696,-0.7067,0.5909757744538
exp527,0,0,8,0,0,0,8,0,15,0,39,-1.1,150,106.44195314328276,2.935139999228475e-06,0.998310919990089,-0.8177,0.2626855292705
exp528,0,0,0,8,0,8,0,0,15,0,39,-1.5,150,167.258377784215,0.0017575603905228,0.99381597503614,-0.7767,0.5380126727586
exp529,8,0,0,8,8,0,0,7,7,0,32,-1.4,180,401.8991157966444,2.825543659386945,0.5624651035229176,-0.4237,26.9857948273219
exp530,8,0,0,8,0,0,0,15,0,0,39,-1.1,150,172.35302743742324,0.0012289612762383,0.9978976275658068,-0.8277,0.3472660314394999
exp531,0,0,0,8,8,0,8,15,0,0,31,-1.5,60,130.05515704295735,0.014624150680109,0.9951126559767244,-0.4647,7.463824482457699
exp532,8,0,8,0,8,8,8,0,15,15,0,-1.2,90,206.21501465868496,0.0310042590196396,0.9993665016104702,-0.6687,1.9531100906965
exp533,8,0,8,0,0,8,8,15,0,15,8,-1.5,150,190.75025051639855,0.2891012133435168,0.9844122446383614,-0.4457,5.3725659569943
exp534,0,0,0,0,0,8,0,15,15,15,17,-1.2,150,172.13516991941813,0.0050249964897336,0.9834328218250608,-0.6887,1.0100443679415
exp535,0,0,0,0,0,0,8,15,0,0,47,-1.4,150,93.62704429634049,5.425772537070675e-06,0.9966751633088126,-0.6627,2.4635393745003
exp536,8,0,0,8,8,0,8,15,15,0,8,-1.2,150,323.6626621763771,1.027785825072267,0.5417617451850681,-0.4767,13.2781149403893
exp537,0,0,0,0,8,0,8,7,7,7,33,-1.2,60,193.04964636458945,0.0517485412442219,0.9974580793939046,-0.5807,5.7088944208787
exp538,0,0,0,0,8,8,8,15,15,0,16,-1.5,90,159.93983236465112,0.1032942342185085,0.9885504450330382,-0.4527,8.840175901251401
exp539,0,0,0,8,8,0,0,0,15,0,39,-1.1,90,69.43944883856042,0.0203721238284102,0.0181687643113314,-0.4627,8.135898435234399
exp540,0,0,8,0,8,0,8,15,15,15,1,-1.4,180,96.88901155488192,8.131908111872701e-06,0.998515782301919,-0.6787,0.2560510803501
exp541,8,0,8,0,8,8,0,15,15,0,8,-1.4,150,76.6775074603342,2.9433813950665748e-08,0.9995681312805286,-0.7387,0.1804981181938
exp542,8,0,8,0,8,0,0,0,15,0,31,-1.5,60,71.22354402559563,1.8065712621088072e-08,0.9970050373096528,-0.7217,0.1238369168522
exp543,0,0,8,0,0,8,0,7,7,7,33,-1.4,90,115.98871000727978,7.046541908080144e-05,0.9995371613846944,-0.7077,0.2594898822691
exp544,0,0,8,0,8,8,0,15,0,15,16,-1.1,60,127.34727992101796,0.0013041220042348,0.9989544334191264,-0.5847,0.7851018260407999
exp545,8,0,0,8,0,0,8,7,7,0,32,-1.5,90,201.57367080933383,0.0097112422437009,0.9981481384836428,-0.7547,1.5252680626755
exp546,0,0,0,0,8,0,0,15,15,0,32,-1.1,180,114.35159502848656,0.0118144447800004,0.989299863094262,-0.4297,15.857051804714
exp547,0,0,0,8,0,0,0,15,15,0,32,-1.4,60,102.16295514413588,7.825199876645903e-07,0.9982333494139032,-0.8307,0.1411707174661
exp548,8,0,8,0,8,0,8,15,0,0,23,-1.1,90,,,,,
exp549,0,0,8,8,8,0,8,0,15,0,23,-1.4,90,,,,,
exp550,8,8,0,0,0,8,0,0,0,7,39,-1.2,60,,,,,
exp551,0,0,8,8,0,8,0,15,0,0,31,-1.4,180,53.16999003646983,12145.316920129862,0.0242075985712264,-0.3287,80.8156936173383
exp552,8,0,8,8,0,8,8,7,7,0,16,-1.2,150,168.7696101289459,0.1257355410933677,0.991174330950628,-0.4487,13.6274507003382
exp553,0,0,8,0,0,8,8,15,15,0,16,-1.2,60,230.0891908315453,0.2179967901382989,0.9857596852533448,-0.5747,5.5025842100435005
exp554,8,0,8,8,8,0,0,15,15,0,8,-1.2,60,82.1875959675276,5.7435492788896195e-08,0.9993801055770002,-0.7667,0.3984515522295
exp555,0,0,8,8,8,8,0,0,15,0,23,-1.2,180,283.3877992961959,0.5577836413278391,0.629867643859357,-0.5327,11.926237801018798
exp556,0,0,0,8,0,0,8,0,15,0,39,-1.2,180,123.84267980910688,1.0674374861644182e-05,0.9995658302078804,-0.8417,0.1789624714582
exp557,0,0,8,8,0,0,8,15,0,0,31,-1.2,90,177.48430398427416,0.008584566830534,0.9951704439700962,-0.7007,2.0455587839758
exp558,8,0,0,8,0,8,8,15,15,0,8,-1.4,90,208.8721024040628,0.098623260844895,0.9984783717190544,-0.5707,5.9625466861849
exp559,8,8,8,0,8,0,8,0,0,7,23,-1.1,180,85.57517494287065,0.0014845586927395,0.9926229365760918,-0.3877,6.1131442186874
exp560,8,0,8,8,0,0,0,0,15,0,31,-1.4,150,98.69661003884494,1.5481650136754688e-07,0.9991865673841656,-0.8817,0.1801124612924
exp561,0,0,8,8,0,0,0,7,7,0,40,-1.1,60,92.15206984673344,2.7010100834852965e-08,0.9976380805490866,-0.8747,0.2112117310995999
exp562,0,0,8,8,8,8,8,15,15,0,0,-1.1,150,321.53862318436677,1.242731006371515,0.5688462947224068,-0.4517,13.6798052365461
exp563,8,0,8,8,8,8,8,15,0,0,7,-1.4,60,128.7526623694703,0.0307857591297719,0.9940481642605852,-0.4137,10.6798708160332
exp564,8,0,0,0,8,8,8,15,0,15,8,-1.2,180,93.6495410873996,0.0204984835402684,0.9920431365100332,-0.3227,19.3999645391693
exp565,4,0,4,0,4,4,4,7,7,7,29,-1.3,120,307.69211442735514,1.1758816460563963,0.7755421642390107,-0.4517,13.69080046862
exp566,4,4,4,0,4,4,4,0,0,7,39,-1.3,120,311.013018789787,2.4511412981636864,0.6224704778958682,-0.3187,25.118713199652703
exp567,4,0,4,4,4,4,4,7,7,0,32,-1.3,120,213.38582285359837,0.1100283309480685,0.9973831100946492,-0.5737,4.214778436664901
exp568,0,20,0,0,0,5,25,20,0,0,0,-1.5,180,138.28757745413176,0.0045931585548644,0.9899927336871838,-0.5607,8.331757867606202
exp569,0,0,0,0,25,0,0,0,0,45,45,-1.0,180,128.41529618569527,0.0039826110338849,0.997935254013536,-0.5307,3.9727008518192
exp571,0,0,0,0,15,15,0,0,0,20,40,-1.5,180,100.00462532136429,0.0049876199554166,0.9902773081763504,-0.4097,6.3477996556588
exp572,30,0,0,0,0,0,20,0,0,20,20,-1.0,180,124.40976521115242,4.261547982370157e-06,0.9995909554871852,-0.9057,0.1467996769459
exp574,0,0,0,0,0,50,0,20,0,0,0,-1.5,180,126.21834472120524,0.0334307037418118,0.9914784289686112,-0.4157,5.8680522905256
exp576,0,0,0,0,0,25,15,30,0,0,0,-1.0,120,250.5926006810258,0.0342742142031157,0.9968182047658584,-0.7837,0.2831212939712
exp577,0,0,0,20,0,20,10,0,0,20,20,-1.5,180,103.95004078127003,0.0014351744476891,0.9971427007770124,-0.4827,5.5137700596578
exp578,0,0,0,0,30,20,0,0,20,0,0,-1.0,180,81.65443176434616,8.449623251008672e-08,0.9995322682295312,-0.7647,0.3405317253322
exp579,0,0,0,0,0,20,30,0,0,20,20,-1.5,60,89.10981321865358,0.0002596150352757,0.9976201135153236,-0.4767,2.8954260028988
exp580,0,0,30,0,0,20,0,15,0,5,5,-1.5,180,154.57035498056217,0.0441560520527046,0.9906290930100414,-0.4897,2.1359028172676
exp581,0,0,0,5,0,25,10,30,0,0,0,-1.5,180,,,,,20.6405031306214
exp582,0,30,0,0,0,20,0,0,0,20,20,-1.0,180,129.21864226931123,0.0004129721658468,0.9986223650169374,-0.6837,0.2339587696484
exp583,0,0,0,0,0,5,45,0,0,20,20,-1.0,60,106.56518901670016,0.0001080457197212,0.996477902502431,-0.5877,1.7587872183606998
exp584,0,0,0,0,0,25,25,0,0,20,20,-1.0,180,83.33153358424727,0.0005783877549955,0.9979168495776756,-0.4137,6.3572296175121
exp585,0,0,0,0,0,25,15,0,0,30,30,-1.0,180,,,,,
exp586,0,0,0,0,15,0,35,15,5,0,0,-1.0,180,,,,,
exp587,0,0,0,0,0,30,20,20,0,0,0,-1.0,180,,,,,
exp589,0,5,25,0,20,0,0,0,0,20,20,-1.0,180,,,,,
exp590,0,0,0,0,0,0,45,0,0,25,25,-1.5,180,182.5004608346539,0.0008725096101968,0.9970673150132046,,
exp591,0,0,0,5,30,15,0,0,20,0,0,-1.5,180,,,,,
exp592,0,0,0,0,0,20,0,0,0,50,50,-1.0,180,,,,,
exp593,0,0,0,0,5,20,20,5,0,25,20,-1.5,180,,,,,
exp594,0,5,0,0,0,45,0,0,0,20,20,-1.5,180,,,,,
exp596,0,5,0,0,0,0,15,0,0,20,50,-1.5,60,,,,,
exp609,0,0,0,29,23,7,0,0,0,10,11,-1.5,56,,,,,
exp610,0,0,3,0,25,13,0,0,0,10,29,-1.5,180,184.99568442296376,0.0958293839798526,0.9805216537566408,-0.5257,2.3558952621758
exp611,0,0,0,37,23,0,0,0,0,10,10,-1.2,180,251.36142308688093,61.528794318413134,0.4303236835880407,-0.3507,103.9106127944205
exp612,0,0,0,28,18,0,0,0,0,24,24,-1.5,180,87.30844445774642,0.0006087319106744,0.9878762689552916,-0.4377,27.6849497634299
exp613,0,0,20,0,0,20,20,0,0,10,10,-1.2,30,83.30849517934122,0.0013484232947631,0.9949867679797502,-0.3807,4.5733815729179
exp614,0,0,0,40,0,20,0,0,0,10,10,-1.5,150,304.53218685021335,61.67075683741616,0.426115114063657,-0.2967,-6.871641071736001
exp615,0,1,0,0,22,0,20,0,0,27,27,-1.0,111,79.42546086742983,0.0005978469954369,0.9959387142806412,-0.3867,11.6643687260995
exp616,0,0,0,31,18,11,0,0,0,10,10,-1.5,180,60.41678413342699,83722.15224351942,0.1145695033984907,-0.1977,104.0093125313206
exp617,0,20,0,40,0,0,0,0,0,10,10,-1.5,180,654.8747474846872,3.1018575654255165,0.5780025992671489,-0.5967,5.8087080225147005
exp618,0,0,0,0,17,10,0,0,0,37,43,-1.5,180,85.74416372851123,0.008205635636808,0.9890395547396044,,9.4503125364017
exp619,0,0,0,0,0,20,0,0,0,50,50,-1.5,30,97.262293653958,0.0002135417380145,0.9924606946137984,-0.5277,0.47327875709
exp620,0,0,30,0,3,11,16,0,0,10,10,-1.0,180,77.30089044403888,0.001572269229416,0.9970468113330028,-0.3567,7.3938462333568
exp621,0,0,0,2,25,0,4,0,0,10,39,-1.0,180,249.2403950001985,1.11524641479121,0.4932564934777357,-0.3377,42.33316625452721
exp622,0,0,0,37,19,0,0,4,0,10,10,-1.4,180,75.76927523897696,0.0194805481642025,0.0100304609537828,-0.4907,21.0068414687927
exp623,0,0,30,17,13,0,0,0,0,10,10,-1.0,90,81.7204985176014,0.0005867048686501,0.9964959824646286,-0.4047,3.8483898217608
exp624,0,0,0,40,20,0,0,0,0,10,10,-1.4,84,118.51341500297237,1509.863876204802,0.1682436178648211,-0.4187,87.9848970792917
exp625,0,0,0,0,25,10,0,20,5,10,10,-1.5,180,317.30923884530534,2.292481659055767,0.6023693013345247,-0.3367,57.8874897347413
exp626,0,0,0,37,0,3,0,20,0,10,10,-1.5,180,25.56140775621577,1.9529601178298427e-10,0.0031725343415585,-0.4737,16.518866319974
exp627,0,0,0,0,25,6,0,0,0,10,39,-1.5,165,107.9358379307446,0.0118259239934388,0.9840322115433,-0.4027,10.2660546942978
exp628,0,0,0,33,7,20,0,0,0,10,10,-1.3,180,81.42177511087519,9124.06893591759,0.1571303902897636,-0.3407,96.8691574463546
exp629,0,0,0,0,25,0,0,0,0,45,45,-1.5,158,85.271784961349,0.0012776456367043,0.9867773159155812,-0.3987,19.6620546146905
exp630,0,0,0,0,19,0,20,0,0,10,31,-1.4,88,256.19620601295344,2.954560659057278,0.3061832963434176,-0.3047,102.2155399862922
exp631,0,0,0,0,11,3,17,0,0,10,39,-1.0,158,86.14000501079664,0.0021222605084614,0.9955743424895188,-0.3747,6.9736087058343
exp632,20,0,0,15,0,18,7,0,0,10,10,-1.5,30,108.92943753368338,0.0053924656610289,0.9907230149627736,-0.4427,21.5193286624566
exp633,0,0,0,0,0,20,15,0,0,35,35,-1.4,180,80.14353889904083,0.0029907056247224,0.9943790049540128,-0.3497,15.4754894729514
exp634,0,0,29,0,11,0,20,0,0,10,10,-1.0,75,82.51027811458034,0.0012164437159257,0.9955916159377256,-0.3777,6.6125621746287
exp635,0,13,0,0,15,20,12,0,0,10,10,-1.5,180,98.9218911413455,0.0057586598745089,0.9898510291727852,-0.3887,8.626132929993801
exp636,0,12,0,28,0,20,0,0,0,10,10,-1.5,91,105.00500205229748,0.0010541325919265,0.9912344771975996,-0.4927,5.0587163468858
exp637,0,0,1,40,19,0,0,0,0,10,10,-1.5,76,55.81759664267605,599389.7946825033,0.0693458847701075,0.0013,122.53501351916468
exp638,0,0,0,0,25,20,0,0,0,25,25,-1.5,66,152.53400819974658,0.0425291787409693,0.9820110340293756,-0.4887,1.6898747455668
exp639,0,0,0,0,11,20,20,9,0,10,10,-1.5,180,297.31040838499933,2.303764414160242,0.6304163758342956,-0.3117,48.275913131467
exp640,0,0,5,0,21,0,0,0,0,10,44,-1.0,152,93.0719866640126,0.0019308023258103,0.994799455464763,-0.4167,9.6886289514291
exp641,0,0,0,0,4,20,16,0,0,10,30,-1.5,159,38.29769982584925,6788.762221607715,0.0075187443277281,-0.2717,90.8198862899275
exp642,0,0,0,8,20,0,0,0,0,10,42,-1.0,174,381.83334938725704,3.137986902864679,0.5884206981900971,-0.3307,49.5760712469987
exp643,0,0,0,0,23,12,0,20,0,10,15,-1.5,180,342.7339988087076,2.5404032693243903,0.6659147854628245,-0.3317,53.6441307840653
exp644,0,0,16,0,11,8,16,0,0,19,19,-1.5,129,277.7237159989863,3.105114328179059,0.387737416483138,-0.3087,70.2864644615872
exp645,0,0,0,25,20,13,0,2,0,10,10,-1.5,180,160.74002303971795,141.24806759444684,0.1074741820503341,-0.4157,87.8269151064645
exp646,0,0,30,0,12,18,0,0,0,10,10,-1.1,168,301.6809265068261,2.03623279600353,0.5851409251479803,-0.3287,26.6275541175879
exp647,0,0,0,0,25,0,0,0,0,45,45,-1.0,153,341.9781239221192,2.852663034028601,0.5126161433311378,-0.3247,48.7256439308056
exp648,0,0,30,0,6,5,19,0,0,10,10,-1.5,84,92.13277983348708,0.0003737375109322,0.9955447423242486,-0.4777,2.1310672987786
exp649,0,0,6,0,11,20,0,0,0,10,33,-1.4,180,114.0534530035802,0.8913180570490484,0.0721463406050575,-0.2867,74.7416340423344
exp650,0,0,0,40,15,0,5,0,0,10,10,-1.3,93,309.47923034045476,71.35982005344036,0.5018525061173579,-0.4257,115.3702716651074
exp651,0,0,16,0,0,20,17,0,0,10,17,-1.4,135,120.6892270807746,0.1128440830464256,0.4259207682992452,-0.3117,28.3070791174134
exp652,0,0,0,0,25,0,0,0,0,16,45,-1.4,146,115.1644863524158,122.42125668001684,0.104534051910279,-0.3217,151.35615776007148
exp653,0,0,0,0,14,18,0,0,0,10,38,-1.3,180,241.0360423079766,2.440433928308174,0.4064520759358411,-0.2997,43.2878038545436
exp654,0,0,30,0,5,0,0,0,0,35,35,-1.0,135,72.18479753583433,0.0030266006131497,0.9935830569719476,-0.3127,16.778739969245798
exp655,0,0,27,0,15,0,0,0,0,28,28,-1.5,180,105.97100273380237,0.00046797744572,0.9980916578026706,-0.5367,0.2130918096244
exp656,20,25,0,0,0,0,0,0,0,25,25,-1.0,38,189.19052105355016,0.0010152115935501,0.9957160554039928,-0.9257,0.1014586382439
exp657,0,0,0,40,0,0,0,0,0,10,30,-1.2,180,179.61586804552286,0.744935339405539,0.0561361861540911,-0.4837,5.642717761919
exp658,0,0,0,0,25,0,17,0,0,10,28,-1.4,30,299.30702978317805,1.5759896633815391,0.5031920003427627,-0.3607,7.0245572116171004
exp659,0,0,0,0,2,19,17,0,0,10,32,-1.5,180,309.2254801090575,2.9214568325344916,0.6640902068626983,-0.2977,36.7963208022348
exp660,0,15,0,0,0,20,20,5,0,10,10,-1.5,111,110.84405858899544,0.01388382411494,0.9935072184768082,-0.4007,8.648691539305998
exp661,0,0,0,3,12,20,0,0,0,35,35,-1.2,180,36.15951272252651,0.0046966911569234,0.0070526965333363,-0.3027,79.65382906994729
exp662,0,23,0,0,0,15,20,0,0,10,12,-1.5,49,139.5061444293377,0.0054637667232499,0.991410153569836,-0.5647,1.6311733324983
exp663,0,9,0,0,0,20,12,0,0,29,29,-1.5,180,189.9075758918028,1.979529793986982,0.2164234397027689,-0.2897,53.822386216363896
exp664,0,0,0,40,19,1,0,0,0,10,10,-1.5,113,42.45190520619562,10866358.852175992,0.0456514001270967,-0.1887,101.2205815317784
exp665,0,0,0,0,25,0,0,0,0,45,45,-1.5,101,22.020496494456292,7.890802129372615e-05,0.0035608527013203,-0.2987,109.0415360241366
exp666,0,0,0,9,24,5,0,0,0,32,32,-1.5,81,61.375367718837445,0.0818753460068604,0.0173072844910039,-0.3307,78.9895169946935
exp667,0,0,0,40,20,0,0,0,0,10,10,-1.5,180,33.473556384963864,169244188.58956626,0.0347172738152233,-0.1747,2.6706647737258997
exp668,0,0,0,40,0,0,0,0,0,10,30,-1.5,180,27.450350728699537,67828630067.58121,0.0392082418052468,-0.2207,124.594406362095
exp669,0,0,0,45,15,5,0,0,0,5,5,-1.5,180,19.610202342512963,199829063111503.38,0.0252080500516021,-0.1787,113.2182195272602
exp670,0,5,0,45,15,0,0,0,0,5,5,-1.0,30,81.49978485801816,0.0003705902137474,0.995336995836806,-0.4297,1.791069166921
exp671,0,0,0,35,25,5,0,0,0,5,5,-1.5,73,124.1609547014932,846.7587622277076,0.1687016701456747,-0.3837,93.6039278086125
exp672,0,5,5,36,19,0,0,0,0,5,5,-1.5,150,22.24386989617675,1087391695413.9734,0.0271067798301765,-0.1607,103.9288788016159
exp673,0,5,0,45,15,0,0,0,0,5,5,-1.5,142,21.780508985137345,2484795558508.803,0.0254873978638052,-0.1687,110.10850414285832
exp674,5,0,0,45,15,0,0,0,0,5,5,-1.5,180,27.315346190129535,40224480024.83064,0.0462159388145357,-0.1807,136.8231274337549
exp675,0,0,0,45,15,0,5,0,0,5,5,-1.5,135,37.92787812305413,78731441.56732939,0.0536080344473114,-0.1687,42.3534451395453
exp676,0,5,0,35,20,0,5,0,0,5,5,-1.5,30,97.94150579260052,0.0003934471539266,0.9862304770028884,-0.5137,9.0020789166727
exp677,0,0,5,45,15,0,0,0,0,5,5,-1.5,176,22.24638047938215,1918139337297.631,0.0340957936119493,-0.1637,128.6787398264635
exp678,0,5,0,45,15,0,0,0,0,5,5,-1.5,30,294.19527500526755,66.60223518856951,0.4234907313591797,-0.4317,63.1237580917971
exp679,0,0,0,45,15,0,0,0,5,5,5,-1.5,180,250.12149157564235,71.0890182422445,0.2444724133808472,-0.4307,74.5674477700546
exp680,0,0,0,35,25,5,0,0,0,5,5,-1.0,180,74.46803252248151,0.001291682905988,0.996526929169125,-0.3557,11.8417787677977
exp681,0,0,5,35,25,0,0,0,0,5,5,-1.5,180,27.27219942910874,7984331173.024845,0.0346703718252731,-0.1607,99.0972395785083
exp682,0,0,5,45,15,0,0,0,0,5,5,-1.5,83,50.70764613971562,2162561.729087282,0.0708556370022371,-0.1797,113.2652771022331
exp683,5,0,0,40,15,5,0,0,0,5,5,-1.0,118,116.6930628207052,0.0004319042490985,0.9952562174516004,-0.5947,0.14354511755
exp684,0,2,5,43,15,0,0,0,0,5,5,-1.5,135,25.820469488950312,72222237261.74776,0.0275673688696711,-0.1727,114.1986971976538
exp685,5,0,5,35,20,0,0,0,0,5,5,-1.5,118,40.21032749712075,34669095.17231693,0.0740587132694522,-0.0027,151.6303847835421
exp686,0,0,5,38,15,0,0,0,0,5,12,-1.5,131,32.39046566700995,1177043455.7868752,0.0446196332408333,-0.0197,113.8195328671032
exp687,5,0,5,40,15,0,0,0,0,5,5,-1.3,158,124.23609710464946,0.3819519659772258,0.0269456325426233,-0.4277,37.5527007878158
exp688,0,0,5,45,15,0,0,0,0,5,5,-1.5,110,34.04437542399837,593671808.941372,0.0467295164190333,-0.1697,119.1762384138795
exp689,0,0,5,35,25,0,0,0,0,5,5,-1.5,121,42.17971621924842,8678681.043752648,0.064983287585607,-0.1617,104.7845327277887
exp690,0,1,0,35,25,0,0,4,0,5,5,-1.5,157,144.8334554472072,0.4790478141288704,0.0323292718065669,-0.4687,28.1248051635318
exp691,5,0,0,35,20,5,0,0,0,5,5,-1.5,117,49.61748436040741,1036067.7087123937,0.0932550276494717,-0.1877,129.5441054812145
exp692,0,0,5,35,24,0,0,0,0,6,6,-1.5,114,41.42315673437365,12369434.271356644,0.0572863284276841,-0.1657,100.6289889630915
exp693,0,0,5,45,15,0,0,0,0,5,5,-1.5,131,24.96690552696816,182003581468.14645,0.0295452220292674,-0.1657,121.8708090505869
exp694,0,4,0,41,15,0,5,0,0,5,5,-1.5,104,51.90409990854614,2058177.040335473,0.070898884883484,-0.1697,133.0703219999838
exp695,0,0,5,35,25,0,0,0,0,5,5,-1.5,138,35.37581602581073,109115789.77785625,0.0426807117681586,-0.1667,112.2455817718363
exp696,5,0,0,35,15,5,5,0,0,5,5,-1.5,30,309.471828118458,50.96284315600669,0.4274555075924101,-0.3697,116.079426788026
exp697,5,0,0,45,15,0,0,0,0,5,5,-1.5,96,47.44743156169858,4088427.85532202,0.0746188992714566,-0.2267,139.685718208927
exp698,0,0,5,40,15,5,0,0,0,5,5,-1.4,180,25.875334508003,59482939616.00802,0.0290315530462376,-0.1667,140.9686701073838
exp699,0,0,2,38,15,0,5,0,5,5,5,-1.5,30,129.54283914831083,0.0003796898482063,0.9953825032076342,-0.6817,2.4676978751879
exp700,4,1,0,35,25,0,0,0,0,5,5,-1.5,112,32.92537557934992,655621421.4543538,0.0650986517009798,-0.1597,151.6093155772226
exp701,0,5,5,40,15,0,0,0,0,5,5,-1.5,90,46.404099101078074,6542991.99247166,0.0690140634953887,-0.1737,105.8859458339406
exp702,0,0,0,35,25,5,0,0,0,5,5,-1.5,128,57.52993532953169,162682.900397377,0.0960962009523349,-0.1847,116.90402850196652
exp703,5,0,0,35,25,0,0,0,0,5,5,-1.5,30,267.45487157547757,62.835307293120366,0.2296207229104792,-0.3887,92.4125482872185
exp704,3,0,5,42,15,0,0,0,0,5,5,-1.5,143,20.394235452618048,81137759184588.38,0.0357773196032599,-0.1667,151.3385174992612
exp705,5,0,5,35,15,0,5,0,0,5,5,-1.5,159,25.214047819135427,341234187259.3736,0.0417470757807001,-0.0137,160.8402683778862
exp706,0,5,0,45,15,0,0,0,0,5,5,-1.0,163,77.78999881797314,0.0010843255045117,0.9963202657695224,-0.3667,10.8306537213809
