Repository: ann2588/HER_catalyst_optimizer

# Figure Generation Pipeline

This repository contains the data, plotting scripts, and generated figure outputs for the manuscript figures in the work "Chemistry-infused bandit framework for interpretable autonomous campaign of electrocatalysis" (DOI pending). Run commands from the project root unless noted otherwise.

```bash
cd "/path/to/Source Code"
```

## Navigate Figures

Use `figure_registry.csv` as the main index for inspection. Each row maps a manuscript figure label to the files needed to inspect or reproduce it:

- `Figure`: manuscript label, such as `Figure3h` or `FigureS13`
- `Figure path`: generated output folder for that figure

File: Data and plot/Data/merged_all_Ar.csv (part 2 of 4)
Experiment,V,Cr,Mg,Fe,Co,Ni,Cu,S,Se,P,blank,Volt,Time,Overpotential V at 2.0 mA/cm2_Ar,Overpotential V at 10.0 mA/cm2_Ar,Overpotential V at 20.0 mA/cm2_Ar,Overpotential V at 30.0 mA/cm2_Ar,Overpotential V at 40.0 mA/cm2_Ar,Overpotential @ 50 mA_Ar,Tafel Slope (mV dec-1)_Ar,Exchange Current Density (mA cm-2)_Ar,Cdl mF cm-2_Ar
exp342,0,10,0,0,0,5,10,20,5,0,20,-1.4,60,-0.3927,-0.4787,-0.5237,-0.5547,-0.5787,-0.5987,132.715889,0.001654699,1.955387102
exp343,0,5,15,5,0,10,10,20,0,0,5,-1.1,150,-0.2987,-0.3807,-0.4317,-0.4677,-0.4977,-0.5237,159.918099,0.027887114,5.069081673
exp344,5,20,0,0,0,0,10,5,15,5,10,-1.4,120,-0.5527,-0.6637,-0.7277,-0.7717,-0.8057,-0.8337,228.9829699,0.014647623,0.684484348
exp345,5,20,10,0,0,10,0,10,0,10,5,-1.3,150,-0.6857,-0.7607,-0.7987,-0.8247,-0.8457,-0.8637,156.9339887,0.000225884,0.101344202
exp346,25,0,5,10,0,5,0,0,0,25,0,-1.5,60,-0.7427,-0.8167,-0.8527,-0.8757,-0.8947,-0.9107,140.6620086,2.93E-05,0.087179449
exp347,0,20,10,0,0,5,0,0,0,20,15,-1.3,60,-0.7307,-0.7957,-0.8297,-0.8557,-0.8767,-0.8947,141.6155985,3.25E-05,0.091831029
exp348,10,0,0,5,5,15,0,5,25,5,0,-1.1,60,-0.7047,-0.7667,-0.7937,-0.8117,-0.8257,-0.8387,132.3932703,3.78E-05,0.116871627
exp349,0,0,0,0,20,5,15,15,10,0,5,-1.5,120,-0.1617,-0.2677,-0.3037,-0.3287,-0.3487,-0.3667,93.78033611,0.009613646,29.01214338
exp350,0,0,0,5,15,0,25,10,15,0,0,-1.1,60,-0.3767,-0.5287,-0.5967,-0.6277,-0.6497,-0.6667,166.1476531,0.005279926,4.015007185
exp351,5,5,5,0,5,0,5,0,40,0,5,-1.1,150,-0.6547,-0.7087,-0.7347,-0.7537,-0.7697,-0.7827,126.7000329,5.72E-05,0.098280134
exp352,5,10,0,10,0,15,0,0,0,25,5,-1.1,90,-0.6637,-0.7497,-0.7887,-0.8157,-0.8367,-0.8547,167.4155907,0.00050301,0.109683203
exp353,20,5,5,0,0,0,10,10,0,20,0,-1.1,120,-0.4797,-0.5557,-0.5907,-0.6127,-0.6307,-0.6467,130.7940865,0.000896908,1.739534557
exp354,5,5,5,0,5,10,15,10,5,5,5,-1.4,60,-0.2997,-0.3897,-0.4507,-0.4947,-0.5247,-0.5487,166.1472124,0.030693154,3.782915048
exp355,0,10,0,10,5,0,5,15,5,10,10,-1.2,90,-0.3687,-0.4587,-0.5127,-0.5477,-0.5727,-0.5917,134.3712256,0.00228089,3.284868308
exp356,10,5,0,10,20,0,0,0,5,20,0,-1.1,120,-0.5857,-0.6517,-0.6827,-0.7027,-0.7177,-0.7307,113.0251423,4.28E-05,0.159070383
exp357,0,5,5,5,5,10,5,10,5,15,5,-1.1,90,-0.3887,-0.4837,-0.5397,-0.5857,-0.6197,-0.6477,154.0486342,0.003546055,0.99113839
exp358,10,5,0,0,15,5,10,0,10,10,5,-1.3,120,-0.6017,-0.6697,-0.6977,-0.7167,-0.7307,-0.7437,120.0054614,9.45E-05,0.121570513
exp359,20,5,10,5,5,0,0,20,0,0,5,-1.5,150,-0.6177,-0.6797,-0.7107,-0.7317,-0.7497,-0.7657,128.2348655,8.70E-05,0.123979535
exp360,0,15,10,0,0,0,0,5,30,0,10,-1.5,60,-0.7417,-0.7867,-0.8087,-0.8247,-0.8377,-0.8507,116.5832399,4.57E-06,0.10804501
exp361,5,20,15,0,0,0,5,10,0,15,0,-1.2,60,-0.5347,-0.6027,-0.6367,-0.6607,-0.6807,-0.6977,134.8876734,0.000545034,0.382214971
exp362,0,0,25,0,5,5,5,10,5,10,5,-1.1,150,-0.2937,-0.4007,-0.4667,-0.5087,-0.5397,-0.5657,202.6621763,0.081020063,3.655559291
exp363,0,0,0,30,5,5,0,5,0,15,10,-1.1,150,-0.3207,-0.3917,-0.4307,-0.4607,-0.4867,-0.5097,135.4955299,0.007983139,4.501182015
exp364,10,0,0,5,0,10,15,5,5,20,0,-1.2,120,-0.3857,-0.4627,-0.4967,-0.5207,-0.5407,-0.5567,123.2637209,0.001988122,2.927106222
exp365,0,5,15,5,0,0,0,30,0,5,10,-1.5,60,-0.7127,-0.7787,-0.8137,-0.8397,-0.8617,-0.8827,152.5888647,0.000101497,0.114538781
exp366,5,15,0,20,5,0,5,20,0,0,0,-1.5,150,-0.4197,-0.6347,-0.6697,,,-0.6947,369.1845146,0.239765343,-21.18170838
exp367,5,0,5,10,5,20,0,5,20,0,0,-1.5,60,-0.5757,-0.7347,-0.7907,-0.8207,-0.8417,-0.8597,207.6383537,0.004461702,0.132184157
exp368,25,10,0,0,0,5,5,5,5,10,5,-1.2,150,,,,,,,,,
exp369,15,0,0,0,0,5,5,45,0,0,0,-1.5,120,-0.3467,-0.4367,-0.4957,-0.5327,-0.5587,-0.5787,155.1064899,0.012781164,2.881150395
exp370,0,5,5,0,0,0,30,20,5,5,0,-1.4,60,-0.5247,-0.5847,-0.6147,-0.6407,-0.6617,-0.6807,100.1315692,1.20E-05,3.800164307
exp371,5,5,0,0,10,0,25,0,5,20,0,-1.2,90,-0.4587,-0.5247,-0.5567,-0.5777,-0.5957,-0.6097,117.4615297,0.00049951,1.129968274
exp372,0,0,0,0,10,20,10,0,0,20,10,-1.1,150,-0.2047,-0.2787,-0.3027,-0.3237,-0.3417,-0.3587,89.66976661,0.00637586,16.08182045
exp373,0,10,0,15,0,10,5,10,5,15,0,-1.1,150,-0.3497,-0.4587,-0.5297,-0.5747,-0.6067,-0.6317,181.0125817,0.019689876,2.397579376
exp374,0,5,0,0,20,0,0,5,10,20,10,-1.3,90,-0.4597,-0.5647,-0.6267,-0.6707,-0.7067,-0.7297,157.9859195,0.002275732,0.968535472
exp375,5,5,0,5,5,0,20,0,0,30,0,-1.4,60,-0.5017,-0.5827,-0.6347,-0.6717,-0.7017,-0.7287,171.8618197,0.004030226,0.718096207
exp376,0,0,15,5,0,10,5,10,5,15,5,-1.1,90,-0.3667,-0.4507,-0.5017,-0.5457,-0.5797,-0.6057,180.7183382,0.018794769,3.415269424
exp377,0,15,5,0,0,0,0,10,5,25,10,-1.5,150,-0.7287,-0.7857,-0.8157,-0.8367,-0.8537,-0.8687,131.5063914,1.95E-05,0.101942098
exp378,0,0,0,0,15,0,5,20,10,5,15,-1.3,90,-0.2467,-0.3237,-0.3667,-0.3997,-0.4247,-0.4467,133.3572078,0.029297174,7.386611719
exp379,10,0,0,10,15,0,10,15,0,5,5,-1.5,60,-0.3037,-0.3927,-0.4437,-0.4807,-0.5097,-0.5337,150.9696123,0.014502677,6.581455074
exp380,0,10,0,0,5,5,0,30,0,15,5,-1.5,60,-0.6237,-0.6987,-0.7347,-0.7577,-0.7767,-0.7927,133.4170598,0.00012232,0.081817968
exp381,5,5,10,0,5,20,0,15,0,5,5,-1.3,60,-0.5967,-0.6697,-0.6987,-0.7167,-0.7317,-0.7447,119.0498536,5.64E-05,0.104632735
exp382,5,5,5,0,20,0,0,0,15,10,10,-1.5,120,-0.4747,-0.6187,-0.6777,-0.7037,-0.7217,-0.7357,145.4233342,0.001003511,1.309246539
exp383,0,10,0,0,0,5,15,0,35,5,0,-1.2,120,-0.6867,-0.7587,-0.7967,-0.8227,-0.8437,-0.8617,161.4109775,0.000309194,0.091996053
exp384,0,0,0,20,0,15,5,5,15,5,5,-1.3,60,-0.6647,-0.7487,-0.7837,-0.8057,-0.8237,-0.8397,141.1424768,8.20E-05,0.096529509
exp385,0,0,0,10,5,5,0,0,35,10,5,-1.2,60,-0.7057,-0.7607,-0.7857,-0.8027,-0.8167,-0.8297,128.48666,3.24E-05,0.111561493
exp386,0,0,10,0,0,25,0,5,20,0,10,-1.2,120,-0.6017,-0.7097,-0.7667,-0.7987,-0.8237,-0.8447,199.1651882,0.003770116,0.120645531
exp387,10,15,15,0,0,0,0,15,10,0,5,-1.1,150,-0.6257,-0.7017,-0.7337,-0.7537,-0.7707,-0.7847,147.7806084,0.00047723,0.197239348
exp388,10,0,5,0,0,0,5,0,20,15,15,-1.1,60,-0.6587,-0.7387,-0.7727,-0.7937,-0.8117,-0.8267,146.3435909,0.000198448,0.254452371
exp389,0,30,0,5,0,0,5,0,25,5,0,-1.5,120,-0.7437,-0.8067,-0.8387,-0.8617,-0.8797,-0.8967,133.8554414,1.67E-05,0.09127909
exp390,0,0,0,0,10,0,10,5,20,15,10,-1.3,120,-0.6587,-0.7137,-0.7417,-0.7617,-0.7777,-0.7917,121.3731703,3.41E-05,0.086561577
exp391,0,0,0,5,5,5,10,15,5,0,25,-1.2,150,-0.2497,-0.3407,-0.3917,-0.4267,-0.4547,-0.4777,152.7190221,0.039986391,9.473085545
exp392,5,0,15,0,10,10,0,10,15,5,0,-1.1,60,-0.6587,-0.7227,-0.7517,-0.7697,-0.7857,-0.7987,119.7527961,2.60E-05,0.109274595
exp393,0,15,5,5,5,0,5,30,5,0,0,-1.5,150,-0.3017,-0.3827,-0.4267,-0.4597,-0.4877,-0.5127,136.1757998,0.008874386,9.089123404
exp394,5,10,10,0,0,0,0,30,10,0,5,-1.5,150,-0.7357,-0.7777,-0.7977,-0.8127,-0.8257,-0.8377,111.5809681,3.06E-06,0.106928801
exp395,0,0,10,10,0,0,0,5,0,40,5,-1.2,150,-0.7197,-0.7897,-0.8187,-0.8387,-0.8557,-0.8707,140.0450978,4.51E-05,0.204735148
exp396,0,0,0,0,20,5,5,30,0,5,5,-1.2,90,,,,,,,,,
exp397,0,0,0,0,15,5,5,10,0,15,20,-1.3,120,,,,,,,,,
exp398,5,0,0,0,5,15,0,10,30,0,5,-1.4,150,,,,,,,,,
exp399,5,20,0,0,5,0,5,10,0,20,5,-1.3,60,,,,,,,,,
exp400,0,15,10,10,5,10,0,10,5,5,0,-1.3,120,,,,,,,,,
exp401,0,10,5,0,5,10,5,10,20,0,5,-1.5,90,-0.3967,-0.5197,-0.5707,-0.6027,-0.6267,-0.6487,160.3964336,0.005927865,0.974460142
exp402,10,0,10,5,0,0,15,0,0,20,10,-1.5,120,-0.5207,-0.5967,-0.6347,-0.6597,-0.6797,-0.6977,137.4789713,0.000606807,0.443275357
exp403,0,15,0,5,0,5,5,15,5,20,0,-1.5,90,-0.3717,-0.4727,-0.5297,-0.5677,-0.5967,-0.6207,157.2394884,0.006361373,1.98559311
exp404,5,0,5,10,0,5,5,15,10,15,0,-1.2,120,-0.3937,-0.5087,-0.6197,-0.6767,-0.7157,-0.7487,191.9580436,0.00852125,0.601422637
exp405,0,5,0,5,5,0,10,15,10,0,20,-1.3,90,-0.3897,-0.5357,-0.6047,-0.6327,-0.6507,-0.6647,154.8517345,0.00251516,3.105944087
exp406,20,0,0,0,15,0,5,20,0,10,0,-1.3,60,-0.3647,-0.4837,-0.5447,-0.5767,-0.5977,-0.6157,154.1249164,0.005150485,1.686659476
exp407,20,0,10,0,10,0,0,10,15,5,0,-1.2,60,-0.6527,-0.6997,-0.7217,-0.7377,-0.7497,-0.7617,107.0049553,8.86E-06,0.106342803
exp408,5,0,0,15,15,0,10,0,20,5,0,-1.4,120,-0.4867,-0.6117,-0.6727,-0.7037,-0.7257,-0.7427,145.6784255,0.000733694,1.507415808
exp409,5,5,0,0,5,5,0,0,15,25,10,-1.3,60,-0.6477,-0.7037,-0.7317,-0.7507,-0.7667,-0.7797,132.1935796,0.000103281,0.106095083
exp410,10,0,10,15,0,0,10,0,0,20,5,-1.2,90,-0.6417,-0.7057,-0.7367,-0.7587,-0.7767,-0.7927,147.0544421,0.000394255,0.121727892
exp411,0,15,0,15,10,0,5,5,15,0,5,-1.4,120,-0.5277,-0.6577,-0.7047,-0.7297,-0.7487,-0.7657,153.1553257,0.000723189,0.421351844
exp412,0,0,0,20,5,5,0,10,0,30,0,-1.4,150,-0.1477,-0.4497,-0.5077,-0.5597,-0.6107,-0.6587,617.0748041,2.754251249,7.483584052
exp413,0,0,15,5,0,0,5,5,20,5,15,-1.2,120,-0.6687,-0.7297,-0.7607,-0.7807,-0.7977,-0.8127,132.8415735,6.68E-05,0.129375968
exp414,15,5,5,0,15,0,0,5,10,5,10,-1.5,150,-0.3587,-0.4587,-0.5197,-0.5607,-0.5907,-0.6137,155.8196972,0.005226699,1.683707463
exp415,15,0,0,0,0,10,25,15,0,5,0,-1.4,90,-0.2957,-0.4137,-0.5047,-0.5587,-0.5937,-0.6187,203.8614633,0.055808349,3.016396886
exp416,15,5,5,10,5,5,0,5,5,15,0,-1.1,90,-0.5407,-0.6367,-0.6787,-0.7067,-0.7307,-0.7507,160.4306411,0.001761552,0.378464037
exp417,0,5,0,5,0,10,0,10,15,5,20,-1.1,60,,,,,,,,,
exp418,0,10,0,5,15,10,5,5,15,5,0,-1.1,90,-0.2537,-0.3327,-0.3787,-0.4117,-0.4377,-0.4597,142.0833379,0.035421256,6.774794973
exp419,5,5,0,5,10,0,10,15,0,5,15,-1.1,60,-0.4037,-0.5357,-0.5857,-0.6127,-0.6307,-0.6457,151.1214488,0.003337984,1.684124869
exp420,0,10,0,0,10,5,5,25,0,5,10,-1.4,120,-0.2047,-0.2777,-0.3167,-0.3427,-0.3657,-0.3847,113.9215275,0.029319666,11.32372505
exp421,5,0,5,0,5,15,5,5,20,0,10,-1.1,60,-0.4647,-0.5937,-0.6427,-0.6747,-0.6997,-0.7217,169.1089549,0.004121814,0.314551911
exp422,0,10,0,5,5,20,5,0,15,5,5,-1.1,60,-0.4747,-0.6087,-0.6867,-0.7307,-0.7617,-0.7857,202.5214084,0.009046526,0.359401243
exp423,15,15,0,0,0,0,0,0,35,0,5,-1.2,150,-0.7037,-0.7597,-0.7907,-0.8137,-0.8337,-0.8517,149.5643729,0.000146935,0.112670934
exp424,0,0,10,15,0,0,0,0,25,15,5,-1.2,60,-0.7257,-0.7757,-0.7987,-0.8157,-0.8287,-0.8417,116.4962116,5.80E-06,0.107981518
exp425,15,15,5,0,5,0,0,10,5,5,10,-1.2,90,-0.6577,-0.7097,-0.7357,-0.7537,-0.7687,-0.7827,123.0076407,3.58E-05,0.103060913
exp426,0,0,5,20,0,5,0,0,15,15,10,-1.2,120,-0.5257,-0.6597,-0.7087,-0.7387,-0.7627,-0.7827,154.173667,0.0006107,0.828996018
exp427,0,5,0,20,0,10,10,0,10,15,0,-1.2,120,-0.2297,-0.3227,-0.3607,-0.3867,-0.4067,-0.4247,128.0510979,0.028948774,13.23965668
exp428,25,5,5,0,0,5,0,5,20,0,5,-1.5,60,-0.6927,-0.7607,-0.7927,-0.8147,-0.8317,-0.8477,144.0411804,0.000103716,0.145887639
exp429,0,5,10,5,5,0,0,5,10,20,10,-1.3,60,-0.5077,-0.6217,-0.6657,-0.6977,-0.7247,-0.7467,158.8932507,0.001508315,0.457973109
exp430,0,5,0,5,0,10,20,20,0,0,10,-1.3,120,-0.2387,-0.3237,-0.3737,-0.4087,-0.4367,-0.4617,160.3650664,0.074876277,6.992674348
exp431,5,5,5,0,5,5,20,5,10,5,5,-1.4,150,-0.2507,-0.3757,-0.4357,-0.4777,-0.5087,-0.5337,157.4544072,0.018745655,20.49275383
exp432,0,0,5,15,10,0,0,25,0,15,0,-1.2,150,-0.2107,-0.3247,-0.3747,-0.4097,-0.4387,-0.4627,159.3364767,0.064105455,20.1860078
exp433,5,0,10,10,5,0,0,20,20,0,0,-1.1,120,-0.6637,-0.7167,-0.7387,-0.7537,-0.7657,-0.7767,105.7489116,4.42E-06,0.222290924
exp434,5,5,0,15,5,5,15,10,10,0,0,-1.4,90,-0.3067,-0.4247,-0.5277,-0.5837,-0.6157,-0.6387,224.7874939,0.059616904,5.124335079
exp435,0,0,5,0,0,5,15,15,5,10,15,-1.2,90,-0.2867,-0.3817,-0.4717,-0.5467,-0.5957,-0.6297,247.8544674,0.153781136,2.616120035
exp436,10,0,5,0,0,15,10,0,5,20,5,-1.1,150,-0.4877,-0.5757,-0.6177,-0.6457,-0.6667,-0.6857,149.8507367,0.001722463,0.723211602
exp437,5,5,0,20,5,0,5,15,0,5,10,-1.4,60,-0.3517,-0.4317,-0.4727,-0.5027,-0.5277,-0.5487,118.3129635,0.001300517,3.835792607
exp438,5,0,5,10,10,0,0,5,20,0,15,-1.1,150,-0.6827,-0.7287,-0.7507,-0.7667,-0.7807,-0.7927,105.945153,5.64E-06,0.100947486
exp439,5,30,0,0,0,0,5,10,10,10,0,-1.5,90,-0.6387,-0.7017,-0.7327,-0.7527,-0.7697,-0.7847,139.3249565,0.000178036,0.150575385
exp440,20,5,5,0,0,10,0,20,0,0,10,-1.5,150,-0.6927,-0.7467,-0.7747,-0.7937,-0.8107,-0.8247,128.2295968,3.25E-05,0.10083454
exp441,0,0,5,5,5,25,5,0,20,0,5,-1.2,120,-0.2327,-0.3187,-0.3697,-0.4117,-0.4507,-0.4797,171.9849804,0.105437578,5.261004419
exp442,0,5,15,5,5,0,10,20,0,5,5,-1.3,90,-0.3557,-0.4537,-0.5067,-0.5437,-0.5707,-0.5937,148.3492467,0.005792042,3.887470035
exp443,10,0,0,10,0,5,15,20,5,0,5,-1.5,150,-0.2857,-0.3767,-0.4387,-0.4847,-0.5197,-0.5487,173.2528165,0.037081989,3.367291586
exp444,0,10,0,0,15,15,10,10,10,0,0,-1.2,150,-0.2387,-0.3237,-0.3677,-0.4007,-0.4267,-0.4497,137.4455799,0.029886924,14.01512102
exp445,20,0,10,15,5,0,0,5,5,10,0,-1.1,120,-0.5627,-0.6427,-0.6777,-0.7007,-0.7197,-0.7357,126.3779622,0.000138316,0.314761012
exp446,5,0,20,0,0,0,5,5,30,5,0,-1.3,60,-0.6947,-0.7457,-0.7727,-0.7917,-0.8087,-0.8237,131.4093001,4.94E-05,0.133249415
exp447,0,10,0,0,0,0,15,30,5,10,0,-1.4,150,-0.5277,-0.6087,-0.6467,-0.6727,-0.6937,-0.7127,154.0772425,0.001941417,0.647761725
exp448,0,20,10,5,5,0,0,5,10,5,10,-1.1,120,-0.6087,-0.6687,-0.6997,-0.7217,-0.7387,-0.7537,129.4890785,0.000140736,0.153043883
exp449,5,10,0,0,15,0,0,15,15,10,0,-1.1,150,-0.3427,-0.4707,-0.5457,-0.5877,-0.6137,-0.6337,166.9209644,0.007933936,2.506541082
exp450,0,5,5,0,10,15,5,15,5,0,10,-1.5,90,-0.2257,-0.3047,-0.3527,-0.3887,-0.4157,-0.4417,148.6735631,0.062564403,4.529626799
exp451,0,0,5,0,0,0,25,5,20,15,0,-1.1,90,-0.4787,-0.5727,-0.6117,-0.6377,-0.6577,-0.6747,149.5071392,0.002295804,6.208403707
exp452,15,15,0,5,5,0,5,5,15,5,0,-1.2,120,-0.4807,-0.5657,-0.6037,-0.6287,-0.6487,-0.6657,159.8930879,0.004859711,0.862197814
exp453,5,10,10,5,0,0,0,20,5,15,0,-1.3,60,-0.6377,-0.6987,-0.7307,-0.7537,-0.7737,-0.7907,148.5200074,0.000335926,0.107298695
exp454,0,0,10,10,10,0,0,20,0,10,10,-1.3,90,-0.3997,-0.5357,-0.5827,-0.6077,-0.6257,-0.6417,138.472608,0.001431036,0.744850464
exp455,5,10,0,5,0,20,5,20,0,5,0,-1.1,90,-0.6317,-0.6987,-0.7327,-0.7557,-0.7747,-0.7917,136.5103346,0.000144717,0.126497248
exp456,5,5,0,15,15,0,0,0,30,0,0,-1.5,90,-0.6427,-0.6877,-0.7117,-0.7287,-0.7427,-0.7557,110.5018765,1.67E-05,0.131168569
exp457,5,10,0,5,5,0,0,0,35,5,5,-1.2,120,-0.6307,-0.6697,-0.6907,-0.7067,-0.7207,-0.7327,105.1888184,1.36E-05,0.109155613
exp458,5,5,10,15,0,0,0,15,5,10,5,-1.4,60,-0.7227,-0.7777,-0.8077,-0.8307,-0.8497,-0.8667,139.5414698,5.01E-05,0.115746667
exp459,0,10,10,0,5,15,0,5,5,20,0,-1.3,150,-0.2017,-0.2687,-0.3057,-0.3327,-0.3547,-0.3737,116.9422547,0.043135928,5.811461397
exp460,0,20,5,10,5,0,5,0,0,25,0,-1.2,120,-0.6687,-0.7357,-0.7707,-0.7957,-0.8167,-0.8347,156.4358836,0.000366255,0.116029818
exp461,10,35,0,5,0,0,0,5,10,5,0,-1.5,90,-0.6817,-0.7357,-0.7667,-0.7887,-0.8077,-0.8247,139.1821433,0.00011032,0.127892744
exp462,0,0,0,5,10,15,5,5,15,10,5,-1.5,60,-0.2377,-0.3337,-0.3877,-0.4247,-0.4537,-0.4777,162.2272518,0.068500306,7.211650317
exp463,10,5,5,0,5,5,10,0,5,25,0,-1.5,60,-0.4797,-0.5577,-0.5977,-0.6247,-0.6447,-0.6637,150.6793709,0.002942054,0.53693525
exp464,10,15,0,5,0,5,0,0,5,20,10,-1.5,150,-0.6707,-0.7327,-0.7647,-0.7877,-0.8067,-0.8237,146.3964807,0.00017719,0.108526491
exp465,0,5,0,0,15,15,0,0,0,25,10,-1.5,120,-0.4037,-0.4797,-0.5387,-0.5867,-0.6257,-0.6557,174.5039949,0.011592365,0.471439361
exp466,5,5,0,5,20,0,5,10,0,15,5,-1.4,60,-0.2727,-0.3537,-0.3977,-0.4287,-0.4517,-0.4717,132.4443843,0.016954625,6.285422236
exp467,0,0,0,20,0,0,15,20,0,0,15,-1.5,60,-0.5127,-0.5767,-0.6087,-0.6327,-0.6517,-0.6677,111.0314982,6.71E-05,1.866023556
exp468,5,10,15,5,0,5,0,5,15,10,0,-1.4,90,-0.6877,-0.7497,-0.7797,-0.8017,-0.8187,-0.8347,138.5089293,7.23E-05,0.097916284
exp469,0,20,0,0,15,10,5,0,20,0,0,-1.3,150,-0.1837,-0.2567,-0.2897,-0.3137,-0.3347,-0.3517,98.15362364,0.019929255,14.70223143
exp470,25,0,5,0,5,0,5,10,10,5,5,-1.2,60,-0.6557,-0.7077,-0.7347,-0.7527,-0.7687,-0.7827,120.3617837,2.44E-05,0.112085269
exp471,15,0,0,5,5,5,10,5,15,5,5,-1.4,60,-0.4117,-0.5057,-0.5497,-0.5777,-0.5997,-0.6187,144.8417821,0.003188958,1.5030919
exp472,10,5,0,5,0,0,5,15,30,0,0,-1.4,90,-0.6327,-0.7017,-0.7397,-0.7667,-0.7877,-0.8067,167.1667697,0.000983043,0.168227722
exp473,5,15,0,0,5,10,5,0,0,20,10,-1.3,150,-0.5707,-0.6597,-0.6987,-0.7227,-0.7427,-0.7597,151.485909,0.000815998,0.11893838
exp474,0,0,5,0,20,5,15,15,5,0,5,-1.3,90,-0.2417,-0.3237,-0.3657,-0.3957,-0.4197,-0.4407,124.911027,0.017543092,14.1292918
exp475,5,0,5,0,5,10,20,10,5,10,0,-1.5,150,-0.2477,-0.3317,-0.3847,-0.4247,-0.4557,-0.4827,156.428686,0.049190759,5.52868326
exp476,10,10,5,0,0,0,0,15,10,15,5,-1.3,120,-0.6727,-0.7397,-0.7767,-0.8037,-0.8257,-0.8447,160.932849,0.000316775,0.161066758
exp477,5,5,0,5,5,5,0,25,15,0,5,-1.2,120,-0.5727,-0.6537,-0.6827,-0.7017,-0.7167,-0.7297,126.0529671,0.000158196,0.124207227
exp478,5,5,25,5,0,0,0,5,10,15,0,-1.4,60,-0.7217,-0.7837,-0.8167,-0.8397,-0.8597,-0.8757,142.0407772,4.84E-05,0.11653252
exp479,0,5,5,5,5,5,15,5,5,10,10,-1.5,120,-0.3097,-0.4037,-0.4567,-0.4937,-0.5207,-0.5427,143.7045741,0.010491538,4.012983185
exp480,5,0,5,0,0,0,20,15,0,20,5,-1.2,90,-0.5327,-0.6027,-0.6427,-0.6707,-0.6937,-0.7137,137.3787186,0.00049152,1.644074026
exp481,5,15,0,10,0,0,5,5,20,0,10,-1.1,60,-0.6557,-0.7127,-0.7427,-0.7647,-0.7837,-0.8007,143.4185389,0.000178813,0.142501973
exp482,0,5,0,10,20,0,0,25,0,0,10,-1.4,120,-0.2537,-0.3267,-0.3657,-0.3937,-0.4167,-0.4367,121.5780733,0.016096635,9.996523662
exp483,5,0,5,0,5,5,10,10,25,5,0,-1.5,90,-0.6357,-0.6957,-0.7227,-0.7407,-0.7547,-0.7687,126.18283,7.38E-05,0.138275128
exp484,20,15,0,0,0,0,5,5,15,5,5,-1.1,90,-0.5197,-0.5937,-0.6287,-0.6537,-0.6737,-0.6917,150.2742053,0.002289412,0.569716746
exp485,10,5,0,10,0,0,15,0,25,0,5,-1.3,90,-0.6177,-0.7077,-0.7487,-0.7757,-0.7987,-0.8187,185.2942403,0.002487356,0.953414655
exp486,0,5,10,0,20,0,10,5,0,15,5,-1.4,90,-0.2747,-0.3557,-0.4007,-0.4307,-0.4547,-0.4747,129.8508233,0.013854653,7.771231165
exp487,25,0,15,0,5,0,0,5,15,0,5,-1.1,120,-0.6527,-0.7007,-0.7267,-0.7447,-0.7617,-0.7767,123.1004526,5.29E-05,0.147937468
exp488,0,20,0,5,5,0,10,5,10,15,0,-1.5,90,-0.4207,-0.5097,-0.5477,-0.5727,-0.5917,-0.6077,134.4691067,0.002083978,0.873776066
exp489,0,0,0,20,10,5,5,0,10,20,0,-1.3,60,-0.3557,-0.4377,-0.4857,-0.5207,-0.5477,-0.5717,151.8052593,0.010423112,1.877982636
exp490,0,10,5,15,5,0,0,25,5,0,5,-1.3,120,-0.3477,-0.4307,-0.4787,-0.5107,-0.5357,-0.5567,134.6025841,0.004654334,2.276287029
exp491,10,15,5,0,5,0,0,20,0,5,10,-1.2,90,-0.6577,-0.7037,-0.7277,-0.7447,-0.7607,-0.7747,114.5776409,1.60E-05,0.111846938
exp492,25,0,0,10,0,0,10,15,5,5,0,-1.5,150,-0.5917,-0.6517,-0.6807,-0.6997,-0.7157,-0.7297,118.1610088,7.30E-05,0.170014703
exp493,0,5,0,10,0,5,10,5,20,10,5,-1.4,120,-0.3447,-0.4517,-0.5177,-0.5567,-0.5837,-0.6057,170.242982,0.015525836,2.720794926
exp494,0,5,0,20,5,0,0,30,5,5,0,-1.4,60,-0.5137,-0.6157,-0.6697,-0.7017,-0.7267,-0.7467,157.5839864,0.001530298,0.252993495
exp495,20,0,10,10,5,0,0,15,10,0,0,-1.2,90,-0.6457,-0.6967,-0.7257,-0.7467,-0.7647,-0.7817,137.2037145,0.000156608,0.115623873
exp496,0,0,5,0,5,10,0,10,15,15,10,-1.1,150,-0.2247,-0.3187,-0.3737,-0.4107,-0.4387,-0.4627,168.8457266,0.092298131,5.264905116
exp497,0,0,5,5,25,0,5,10,0,10,10,-1.1,60,-0.3637,-0.4567,-0.5067,-0.5387,-0.5627,-0.5827,138.4541465,0.003781452,1.72497182
exp498,0,10,0,0,5,30,0,5,10,10,0,-1.5,120,-0.3207,-0.3947,-0.4437,-0.4857,-0.5227,-0.5527,155.4542449,0.019910003,0.687454139
exp499,0,10,10,20,5,0,0,15,5,5,0,-1.2,150,-0.4247,-0.5067,-0.5487,-0.5747,-0.5947,-0.6127,126.2221828,0.00084102,0.819524334
exp500,0,5,0,25,10,0,10,0,10,10,0,-1.4,60,-0.3827,-0.4527,-0.4847,-0.5077,-0.5267,-0.5457,119.0662409,0.001641781,3.906942231
exp501,8,0,8,0,8,8,0,0,0,7,31,-1.5,90,-0.4297,-0.5437,-0.5987,-0.6357,-0.6607,-0.6807,171.2911809,0.006503109,-38.40296561
exp502,8,0,0,0,8,0,0,15,0,15,24,-1.4,90,-0.3827,-0.4637,-0.5067,-0.5337,-0.5537,-0.5717,121.5376751,0.00117681,0.460312035
exp503,8,0,8,8,0,0,8,15,15,0,8,-1.5,180,-0.6617,-0.7267,-0.7547,-0.7737,-0.7877,-0.8007,126.1679994,3.10E-05,0.173821666
exp504,8,0,8,0,0,0,8,0,0,15,31,-1.4,60,-0.6407,-0.7367,-0.7857,-0.8167,-0.8397,-0.8587,153.5379369,0.000140037,1.292141038
exp505,0,0,8,8,8,0,0,15,0,0,31,-1.5,150,-0.0297,-0.2697,-0.3077,-0.3297,-0.3477,-0.3627,179.0152727,1.451688954,56.19814721
exp506,0,0,8,8,0,8,8,0,15,0,23,-1.5,60,-0.4427,-0.5417,-0.6117,-0.6577,-0.6907,-0.7177,167.3517618,0.003536594,0.611093864
exp507,8,0,0,0,8,8,0,7,7,7,25,-1.1,150,-0.2067,-0.2987,-0.3507,-0.3857,-0.4137,-0.4357,162.8859336,0.120759322,2.504246076
exp508,8,0,0,0,0,8,0,15,0,0,39,-1.5,60,-0.6397,-0.7227,-0.7587,-0.7827,-0.8007,-0.8177,151.7232692,0.00037635,0.114992664
exp509,8,0,0,0,0,8,8,0,15,0,31,-1.4,180,-0.4387,-0.5597,-0.6527,-0.7127,-0.7527,-0.7857,236.1783029,0.034323437,0.162445321
exp510,8,0,8,0,0,8,0,0,15,15,16,-1.1,180,-0.4617,-0.5897,-0.6917,-0.7517,-0.8037,-0.8357,243.3468439,0.033369231,0.126189746
exp511,8,0,0,0,0,0,0,0,15,0,47,-1.2,90,-0.7987,-0.8667,-0.9087,-0.9387,-0.9627,-0.9837,191.0595863,0.00046573,0.084965239
exp512,0,0,0,0,0,8,8,0,0,15,39,-1.1,90,-0.3067,-0.3567,-0.3837,-0.4037,-0.4207,-0.4357,96.98389402,0.001921855,0.742988063
exp513,0,0,8,0,8,8,8,7,7,7,17,-1.5,180,,,,,,,,,
exp514,0,8,0,0,8,8,8,0,0,7,31,-1.4,150,-0.0257,-0.1987,-0.2307,-0.2477,-0.2607,-0.2717,285.6099771,3.15408165,38.50938111
exp515,0,0,0,0,8,8,0,0,15,15,24,-1.4,60,-0.4697,-0.5627,-0.6157,-0.6467,-0.6687,-0.6867,128.1653324,0.000496513,0.215110719
exp516,8,0,0,8,8,8,0,15,15,0,8,-1.5,180,-0.1927,-0.3027,-0.3577,-0.3947,-0.4257,-0.4497,172.3418168,0.14050662,9.729085625
exp517,0,0,8,0,0,0,0,15,15,15,17,-1.5,90,-0.7117,-0.7767,-0.8107,-0.8337,-0.8527,-0.8687,145.0515755,9.81E-05,0.129534406
exp518,0,0,8,0,8,0,0,0,0,15,39,-1.2,150,-0.2417,-0.2767,-0.3047,-0.3277,-0.3477,-0.3647,91.31885623,0.006944412,3.484945199
exp519,8,0,8,0,0,0,0,15,0,0,39,-1.2,180,-0.7597,-0.8247,-0.8607,-0.8857,-0.9057,-0.9227,159.9647209,0.000185212,0.123596536
exp520,8,0,8,8,0,8,0,15,15,0,8,-1.1,90,-0.5317,-0.7087,-0.7707,-0.8037,-0.8267,-0.8437,206.5712196,0.005748443,0.154152089
exp521,0,8,0,0,0,0,0,0,0,15,47,-1.5,180,-0.7577,-0.8367,-0.8797,-0.9077,-0.9307,-0.9497,167.5433679,0.000171452,0.114517161
exp522,0,0,0,8,0,8,8,15,0,0,31,-1.1,180,-0.2357,-0.3237,-0.3787,-0.4157,-0.4437,-0.4667,164.3933161,0.073829942,4.650670565
exp523,8,0,0,0,0,0,8,15,15,15,9,-1.1,60,-0.6277,-0.6987,-0.7307,-0.7517,-0.7667,-0.7797,119.9909847,2.21E-05,0.496428046
exp524,8,0,0,0,8,0,8,0,15,15,16,-1.5,150,-0.5417,-0.6047,-0.6317,-0.6487,-0.6627,-0.6727,98.16176642,2.82E-05,0.206209133
exp525,0,0,0,8,8,8,0,15,0,0,31,-1.2,90,-0.2997,-0.3697,-0.4037,-0.4267,-0.4467,-0.4647,112.188315,0.003655528,8.071296541
exp526,8,0,0,8,8,8,8,0,15,0,15,-1.1,60,-0.4717,-0.5567,-0.6197,-0.6627,-0.6937,-0.7157,144.0679272,0.00093755,0.338787087
exp527,0,0,8,0,0,0,8,0,15,0,39,-1.1,150,-0.7017,-0.7757,-0.8097,-0.8307,-0.8467,-0.8607,138.993977,5.29E-05,0.120874633
exp528,0,0,0,8,0,8,0,0,15,0,39,-1.5,150,-0.5667,-0.6957,-0.7507,-0.7837,-0.8067,-0.8247,165.03828,0.000862307,0.185731836
exp529,8,0,0,8,8,0,0,7,7,0,32,-1.4,180,-0.5427,-0.6417,-0.6707,-0.6887,-0.7027,-0.7137,113.219446,5.03E-05,0.482036213
exp530,8,0,0,8,0,0,0,15,0,0,39,-1.1,150,-0.6267,-0.7227,-0.7607,-0.7877,-0.8087,-0.8277,157.7918758,0.000477837,0.218958281
exp531,0,0,0,8,8,0,8,15,0,0,31,-1.5,60,-0.2807,-0.3597,-0.4007,-0.4287,-0.4507,-0.4687,122.836517,0.009107726,6.71674723
exp532,8,0,8,0,8,8,8,0,15,15,0,-1.2,90,-0.4277,-0.5537,-0.6137,-0.6467,-0.6677,-0.6837,159.8251408,0.003008163,1.084438198
exp533,8,0,8,0,0,8,8,15,0,15,8,-1.5,150,-0.2317,-0.3327,-0.3897,-0.4257,-0.4527,-0.4747,184.9853113,0.167980092,3.391601743
exp534,0,0,0,0,0,8,0,15,15,15,17,-1.2,150,-0.4947,-0.6267,-0.6637,-0.6847,-0.7017,-0.7177,123.093004,0.000108635,0.171962097
exp535,0,0,0,0,0,0,8,15,0,0,47,-1.4,150,-0.5237,-0.6047,-0.6537,-0.6877,-0.7147,-0.7407,150.7377428,0.000843141,4.721479194
exp536,8,0,0,8,8,0,8,15,15,0,8,-1.2,150,-0.5287,-0.6487,-0.6857,-0.7077,-0.7237,-0.7347,107.3629736,1.44E-05,0.422317546
exp537,0,0,0,0,8,0,8,7,7,7,33,-1.2,60,-0.4337,-0.5347,-0.5817,-0.6087,-0.6297,-0.6467,128.3828292,0.000437602,2.157104497
exp538,0,0,0,0,8,8,8,15,15,0,16,-1.5,90,-0.2367,-0.3277,-0.3777,-0.4107,-0.4377,-0.4587,158.219499,0.081494647,6.906798976
exp539,0,0,0,8,8,0,0,0,15,0,39,-1.1,90,-0.4977,-0.6947,-0.7267,-0.7417,-0.7527,-0.7617,113.7317232,1.97E-05,0.668081383
exp540,0,0,8,0,8,0,8,15,15,15,1,-1.4,180,-0.5507,-0.6097,-0.6347,-0.6507,-0.6637,-0.6747,101.9698177,1.95E-05,0.20065075
exp541,8,0,8,0,8,8,0,15,15,0,8,-1.4,150,-0.6357,-0.6867,-0.7057,-0.7177,-0.7267,-0.7347,82.85750471,2.91E-07,0.156501739
exp542,8,0,8,0,8,0,0,0,15,0,31,-1.5,60,-0.6307,-0.6677,-0.6837,-0.6947,-0.7037,-0.7117,81.38765954,3.45E-07,0.094189228
exp543,0,0,8,0,0,8,0,7,7,7,33,-1.4,90,-0.4987,-0.6287,-0.6617,-0.6787,-0.6917,-0.7027,111.783762,4.46E-05,0.22649385
exp544,0,0,8,0,8,8,0,15,0,15,16,-1.1,60,-0.4617,-0.5407,-0.5737,-0.5947,-0.6107,-0.6277,98.42405687,3.06E-05,0.324136609
exp545,8,0,0,8,0,0,8,7,7,0,32,-1.5,90,-0.5817,-0.7077,-0.7477,-0.7687,-0.7847,-0.7967,146.4835987,0.000271047,0.565787683
exp546,0,0,0,0,8,0,0,15,15,0,32,-1.1,180,-0.6197,-0.6847,-0.7057,-0.7187,-0.7277,-0.7347,84.76781451,4.13E-07,0.151307202
exp547,0,0,0,8,0,0,0,15,15,0,32,-1.4,60,-0.7097,-0.7647,-0.7907,-0.8087,-0.8237,-0.8367,121.9957401,1.33E-05,0.102998579
exp548,8,0,8,0,8,0,8,15,0,0,23,-1.1,90,,,,,,,,,
exp549,0,0,8,8,8,0,8,0,15,0,23,-1.4,90,,,,,,,,,
exp550,8,8,0,0,0,8,0,0,0,7,39,-1.2,60,,,,,,,,,
exp551,0,0,8,8,0,8,0,15,0,0,31,-1.4,180,-0.0597,-0.1337,-0.1867,-0.2157,-0.2467,-0.3377,33.2706818,2179815.374,79.09240616
exp552,8,0,8,8,0,8,8,7,7,0,16,-1.2,150,-0.2177,-0.3447,-0.4027,-0.4387,-0.4647,-0.4857,183.8025125,0.123140942,10.8003638
exp553,0,0,8,0,0,8,8,15,15,0,16,-1.2,60,-0.3537,-0.5077,-0.5677,-0.5997,-0.6207,-0.6367,171.7923907,0.011767438,1.396269324
exp554,8,0,8,8,8,0,0,15,15,0,8,-1.2,60,-0.6387,-0.6867,-0.7047,-0.7157,-0.7247,-0.7317,78.31299805,7.94E-08,0.228307764
exp555,0,0,8,8,8,8,0,0,15,0,23,-1.2,180,-0.3107,-0.4297,-0.5077,-0.5647,-0.6107,-0.6517,235.0192659,0.100019677,5.865046086
exp556,0,0,0,8,0,0,8,0,15,0,39,-1.2,180,-0.7017,-0.7717,-0.8017,-0.8197,-0.8337,-0.8457,140.7574464,6.66E-05,0.190540158
exp557,0,0,8,8,0,0,8,15,0,0,31,-1.2,90,-0.4987,-0.5987,-0.6637,-0.7107,-0.7457,-0.7737,183.9474568,0.005683863,0.342044748
exp558,8,0,0,8,0,8,8,15,15,0,8,-1.4,90,-0.3567,-0.4947,-0.5527,-0.5817,-0.6017,-0.6157,172.1767725,0.015792686,3.284039827
exp559,8,8,8,0,8,0,8,0,0,7,23,-1.1,180,-0.3307,-0.3677,-0.3927,-0.4097,-0.4257,-0.4397,87.66913701,0.000583327,4.697650374
exp560,8,0,8,8,0,0,0,0,15,0,31,-1.4,150,-0.7407,-0.7877,-0.8107,-0.8257,-0.8377,-0.8477,109.1685283,1.39E-06,0.126056037
exp561,0,0,8,8,0,0,0,7,7,0,40,-1.1,60,-0.7327,-0.7917,-0.8217,-0.8417,-0.8567,-0.8707,148.3105907,9.59E-05,0.10995117
exp562,0,0,8,8,8,8,8,15,15,0,0,-1.1,150,-0.5217,-0.6537,-0.6927,-0.7167,-0.7347,-0.7467,113.8191089,2.40E-05,0.317282064
exp563,8,0,8,8,8,8,8,15,0,0,7,-1.4,60,-0.2687,-0.3507,-0.3937,-0.4237,-0.4477,-0.4667,136.8071122,0.022152244,5.609744906
exp564,8,0,0,0,8,8,8,15,0,15,8,-1.2,180,-0.1767,-0.2507,-0.2837,-0.3047,-0.3217,-0.3367,95.5426934,0.017605446,17.96416405
exp565,4,0,4,0,4,4,4,7,7,7,29,-1.3,120,-0.2297,-0.3317,-0.3797,-0.4127,-0.4387,-0.4617,150.3767574,0.061169422,9.25621496
exp566,4,4,4,0,4,4,4,0,0,7,39,-1.3,120,-0.2597,-0.3037,-0.3297,-0.3497,-0.3677,-0.3827,91.3547318,0.004327453,5.269376399
exp567,4,0,4,4,4,4,4,7,7,0,32,-1.3,120,-0.3787,-0.4947,-0.5507,-0.5817,-0.6017,-0.6177,162.613829,0.008932158,2.569765158
exp568,0,20,0,0,0,5,25,20,0,0,0,-1.5,180,-0.3237,-0.4247,-0.4757,-0.5127,-0.5417,-0.5667,128.8022835,0.002205426,6.764771637
exp569,0,0,0,0,25,0,0,0,0,45,45,-1,180,-0.3547,-0.4387,-0.4847,-0.5137,-0.5347,-0.5527,132.6665751,0.003724484,3.988722762
exp571,0,0,0,0,15,15,0,0,0,20,40,-1.5,180,-0.3217,-0.3507,-0.3887,-0.4207,-0.4497,-0.4747,121.4516317,0.009603618,4.476901698
exp572,30,0,0,0,0,0,20,0,0,20,20,-1,180,-0.7647,-0.8417,-0.8747,-0.8947,-0.9087,-0.9207,130.3872818,6.93E-06,0.146373428
exp574,0,0,0,0,0,50,0,20,0,0,0,-1.5,180,-0.2517,-0.3207,-0.3587,-0.3867,-0.4087,-0.4297,123.9955613,0.022313439,4.850061124
exp576,0,0,0,0,0,25,15,30,0,0,0,-1,120,-0.5587,-0.6747,-0.7187,-0.7477,-0.7717,-0.7927,168.2540597,0.001515014,0.18383388
exp577,0,0,0,20,0,20,10,0,0,20,20,-1.5,180,-0.3397,-0.4097,-0.4477,-0.4737,-0.4947,-0.5117,121.8115038,0.00390452,4.661590111
exp578,0,0,0,0,30,20,0,0,20,0,0,-1,180,-0.6407,-0.7097,-0.7387,-0.7567,-0.7707,-0.7827,105.7167131,6.28E-06,0.187019842
exp579,0,0,0,0,0,20,30,0,0,20,20,-1.5,60,-0.3787,-0.4337,-0.4657,-0.4867,-0.5027,-0.5187,95.41023901,0.00022519,2.708678324
exp580,0,0,30,0,0,20,0,15,0,5,5,-1.5,180,-0.3127,-0.3937,-0.4487,-0.4867,-0.5247,-0.5717,185.866111,0.056787848,2.074511038
exp581,0,0,0,5,0,25,10,30,0,0,0,-1.5,180,-0.1777,-0.2517,-0.2847,-0.3047,-0.3217,-0.3367,86.66565607,0.008168173,19.34394984
exp582,0,30,0,0,0,20,0,0,0,20,20,-1,180,-0.4497,-0.5387,-0.5827,-0.6087,-0.6287,-0.6457,124.473355,0.000464335,0.215922444
exp583,0,0,0,0,0,5,45,0,0,20,20,-1,60,-0.4577,-0.5147,-0.5487,-0.5757,-0.5997,-0.6207,115.5841988,0.000203339,1.394163823
exp584,0,0,0,0,0,25,25,0,0,20,20,-1,180,-0.3267,-0.3777,-0.3997,-0.4147,-0.4267,-0.4377,80.63101889,0.000220625,5.776916218
exp585,0,0,0,0,0,25,15,0,0,30,30,-1,180,,,,,,,,,
exp586,0,0,0,0,15,0,35,15,5,0,0,-1,180,,,,,,,,,
exp587,0,0,0,0,0,30,20,20,0,0,0,-1,180,,,,,,,,,
exp589,0,5,25,0,20,0,0,0,0,20,20,-1,180,,,,,,,,,
exp590,0,0,0,0,0,0,45,0,0,25,25,-1.5,180,-0.7677,-0.8547,-0.8877,-0.9077,-0.9237,-0.9377,159.4342048,0.000100963,0.248856227
exp591,0,0,0,5,30,15,0,0,20,0,0,-1.5,180,,,,,,,,,
exp592,0,0,0,0,0,20,0,0,0,50,50,-1,180,,,,,,,,,
exp593,0,0,0,0,5,20,20,5,0,25,20,-1.5,180,,,,,,,,,
exp594,0,5,0,0,0,45,0,0,0,20,20,-1.5,180,,,,,,,,,
exp596,0,5,0,0,0,0,15,0,0,20,50,-1.5,60,,,,,,,,,
exp609,0,0,0,29,23,7,0,0,0,10,11,-1.5,56,,,,,,,,,
exp610,0,0,3,0,25,13,0,0,0,10,29,-1.5,180,-0.3277,-0.3817,-0.4507,-0.4987,-0.5367,-0.5727,224.0800706,0.161213975,2.171754984
exp611,0,0,0,37,23,0,0,0,0,10,10,-1.2,180,-0.0247,-0.1007,-0.2187,-0.4017,-0.4087,-0.4147,236.4922692,63.74121873,85.66874024
exp612,0,0,0,28,18,0,0,0,0,24,24,-1.5,180,-0.2617,-0.4247,-0.4387,-0.4547,-0.4717,-0.4887,102.7581044,0.000964127,17.7631621
exp613,0,0,20,0,0,20,20,0,0,10,10,-1.2,30,-0.2937,-0.3327,-0.3507,-0.3637,-0.3747,-0.3847,79.78207539,0.000787649,4.140447633
exp614,0,0,0,40,0,20,0,0,0,10,10,-1.5,150,-0.4417,-0.5017,-0.5457,-0.5807,-0.6107,-0.6377,173.0305014,0.007649834,0.98346645
exp615,0,1,0,0,22,0,20,0,0,27,27,-1,111,-0.3117,-0.3557,-0.3757,-0.3907,-0.4027,-0.4127,79.51276544,0.000346832,10.56019031
exp616,0,0,0,31,18,11,0,0,0,10,10,-1.5,180,-0.0527,-0.0727,-0.1027,-0.1367,-0.1737,-0.2307,55.54175253,7.92E-05,15.30415568
exp617,0,20,0,40,0,0,0,0,0,10,10,-1.5,180,-0.5077,-0.5947,-0.6427,-0.6827,-0.7117,-0.7367,151.6127426,0.001110897,0.764279672
exp618,0,0,0,0,17,10,0,0,0,37,43,-1.5,180,-0.2857,-0.3157,-0.3407,-0.3637,-0.3837,-0.4047,104.8288554,0.007995239,5.884874017
exp619,0,0,0,0,0,20,0,0,0,50,50,-1.5,30,-0.3867,-0.4327,-0.4597,-0.4797,-0.4997,-0.5187,95.89492945,0.000200781,0.457765708
exp620,0,0,30,0,3,11,16,0,0,10,10,-1,180,-0.2757,-0.3197,-0.3397,-0.3537,-0.3657,-0.3757,82.57176213,0.001260537,6.577556638
exp621,0,0,0,2,25,0,4,0,0,10,39,-1,180,-0.2867,-0.3277,-0.3427,-0.3537,-0.3647,-0.3747,302.8544656,1.354998445,40.3553673
exp622,0,0,0,37,19,0,0,4,0,10,10,-1.4,180,-0.0427,-0.2167,-0.4217,-0.4517,-0.4797,-0.5067,100.8680154,0.0780847,22.22126238
exp623,0,0,30,17,13,0,0,0,0,10,10,-1,90,-0.3087,-0.3507,-0.3717,-0.3867,-0.3987,-0.4097,83.32242506,0.000632358,4.077363898
exp624,0,0,0,40,20,0,0,0,0,10,10,-1.4,84,-0.0387,-0.0947,-0.1607,-0.2877,-0.4407,-0.4457,311.8431838,65.29952785,70.74052033
exp625,0,0,0,0,25,10,0,20,5,10,10,-1.5,180,0.0013,-0.2527,-0.2907,-0.3137,-0.3317,-0.3467,292.4401708,1.65344365,53.45640144
exp626,0,0,0,37,0,3,0,20,0,10,10,-1.5,180,-0.0897,-0.0257,-0.2787,-0.4137,-0.3307,-0.4967,71.07571853,72085.93655,14.24998589
exp627,0,0,0,0,25,6,0,0,0,10,39,-1.5,165,-0.3247,-0.3487,-0.3767,-0.4037,-0.4237,-0.4407,114.6692871,0.008646527,6.977620265
exp628,0,0,0,33,7,20,0,0,0,10,10,-1.3,180,-0.0287,-0.0047,-0.2087,-0.3917,-0.4087,-0.4177,273.8779788,65.26610009,69.5602469
exp629,0,0,0,0,25,0,0,0,0,45,45,-1.5,158,-0.3757,-0.3957,-0.4117,-0.4327,-0.4507,-0.4667,90.2003561,0.000354733,9.274690122
exp630,0,0,0,0,19,0,20,0,0,10,31,-1.4,88,-0.2267,-0.2997,-0.3187,-0.3297,-0.3387,-0.3467,314.8978194,3.040063906,91.115433
exp631,0,0,0,0,11,3,17,0,0,10,39,-1,158,-0.2727,-0.3187,-0.3417,-0.3567,-0.3687,-0.3797,83.33087514,0.001373171,7.535203156
exp632,20,0,0,15,0,18,7,0,0,10,10,-1.5,30,-0.4827,-0.5437,-0.5807,-0.6107,-0.6367,-0.6597,138.9737892,0.000811033,0.380428682
exp633,0,0,0,0,0,20,15,0,0,35,35,-1.4,180,-0.2217,-0.2897,-0.3127,-0.3267,-0.3387,-0.3497,78.36668699,0.002553268,15.33849207
exp634,0,0,29,0,11,0,20,0,0,10,10,-1,75,-0.2917,-0.3337,-0.3547,-0.3697,-0.3817,-0.3927,83.69742891,0.000883562,8.255689081
exp635,0,13,0,0,15,20,12,0,0,10,10,-1.5,180,-0.2967,-0.3257,-0.3467,-0.3677,-0.3877,-0.4067,92.08101792,0.002118057,5.709874365
exp636,0,12,0,28,0,20,0,0,0,10,10,-1.5,91,-0.4067,-0.4777,-0.5197,-0.5497,-0.5767,-0.6007,136.5164712,0.002248308,2.183121802
exp637,0,0,1,40,19,0,0,0,0,10,10,-1.5,76,-0.4417,-0.4977,-0.5327,-0.5597,-0.5827,-0.6057,124.8845366,0.000880472,1.544707037
exp638,0,0,0,0,25,20,0,0,0,25,25,-1.5,66,-0.3167,-0.3587,-0.4087,-0.4447,-0.4787,-0.5117,152.7999485,0.033656149,1.556269926
exp639,0,0,0,0,11,20,20,9,0,10,10,-1.5,180,-0.1027,-0.2427,-0.2767,-0.2977,-0.3147,-0.3287,79.71882769,0.004949919,39.82428134
exp640,0,0,5,0,21,0,0,0,0,10,44,-1,152,-0.3127,-0.3817,-0.4187,-0.4447,-0.4657,-0.4837,117.24879,0.004836548,6.49740992
exp641,0,0,0,0,4,20,16,0,0,10,30,-1.5,159,-0.0187,-0.2277,-0.2597,-0.2757,-0.2867,-0.2957,180.1176395,1.753081834,63.70080567
exp642,0,0,0,8,20,0,0,0,0,10,42,-1,174,-0.2137,-0.3497,-0.3707,-0.3827,-0.3927,-0.4007,441.2741371,2.60497643,41.73230956
exp643,0,0,0,0,23,12,0,20,0,10,15,-1.5,180,0.0043,-0.2657,-0.2977,-0.3177,-0.3337,-0.3477,77.19827815,0.002076613,46.8049995
exp644,0,0,16,0,11,8,16,0,0,19,19,-1.5,129,-0.0047,-0.2787,-0.2967,-0.3067,-0.3147,-0.3207,329.097205,3.425892135,69.476188
exp645,0,0,0,25,20,13,0,2,0,10,10,-1.5,180,-0.0247,-0.1417,-0.3637,-0.3907,-0.4107,-0.4257,119.8370786,304.7116985,63.11635855
exp646,0,0,30,0,12,18,0,0,0,10,10,-1.1,168,-0.0397,-0.2647,-0.2807,-0.2897,-0.3007,-0.3127,337.434048,3.136988523,43.42285747
exp647,0,0,0,0,25,0,0,0,0,45,45,-1,153,-0.2737,-0.3207,-0.3367,-0.3457,-0.3537,-0.3617,377.2099783,2.792754731,53.43338085
exp648,0,0,30,0,6,5,19,0,0,10,10,-1.5,84,-0.4027,-0.4497,-0.4757,-0.4937,-0.5087,-0.5217,96.74340989,0.000236332,1.601963193
exp649,0,0,6,0,11,20,0,0,0,10,33,-1.4,180,-0.0617,-0.2607,-0.2777,-0.2857,-0.2957,-0.3097,320.2429268,3.023395479,32.61274324
exp650,0,0,0,40,15,0,5,0,0,10,10,-1.3,93,-0.0027,-0.1437,-0.2477,-0.4497,-0.4547,-0.4587,191.9211416,102.802145,86.92308594
exp651,0,0,16,0,0,20,17,0,0,10,17,-1.4,135,-0.1527,-0.2527,-0.2787,-0.2937,-0.3047,-0.3147,69.70159301,0.00275441,27.68963291
exp652,0,0,0,0,25,0,0,0,0,16,45,-1.4,146,-0.0007,-0.0687,0.0123,-0.3527,-0.3607,-0.3677,78.68476297,0.264419894,160.0107701
exp653,0,0,0,0,14,18,0,0,0,10,38,-1.3,180,0.0043,-0.2797,-0.3027,-0.3197,-0.3367,-0.3597,323.0944118,2.333477891,24.77013539
exp654,0,0,30,0,5,0,0,0,0,35,35,-1,135,-0.2487,-0.2867,-0.3027,-0.3147,-0.3257,-0.3347,72.80006524,0.001654433,18.9144141
exp655,0,0,27,0,15,0,0,0,0,28,28,-1.5,180,-0.4677,-0.5377,-0.5747,-0.5997,-0.6197,-0.6377,121.1821023,0.000317701,0.153024135
exp656,20,25,0,0,0,0,0,0,0,25,25,-1,38,-0.7027,-0.7947,-0.8417,-0.8727,-0.8967,-0.9177,169.928813,0.000326847,0.100548052
exp657,0,0,0,40,0,0,0,0,0,10,30,-1.2,180,-0.4867,-0.6277,-0.7217,-0.7877,-0.8387,-0.8737,226.4969663,0.015811319,0.415350204
exp658,0,0,0,0,25,0,17,0,0,10,28,-1.4,30,-0.3727,-0.4077,-0.4317,-0.4517,-0.4727,-0.4927,95.10313456,0.000413349,4.682250864
exp659,0,0,0,0,2,19,17,0,0,10,32,-1.5,180,-0.1307,-0.2367,-0.2627,-0.2777,-0.2897,-0.2997,313.6197879,2.922685818,35.2904567
exp660,0,15,0,0,0,20,20,5,0,10,10,-1.5,111,-0.2557,-0.3247,-0.3567,-0.3787,-0.3977,-0.4137,105.1642354,0.00692015,8.447806061
exp661,0,0,0,3,12,20,0,0,0,35,35,-1.2,180,-0.0157,-0.2767,-0.2937,-0.3017,-0.3087,-0.3167,198.7727981,1.976857305,76.16743245
exp662,0,23,0,0,0,15,20,0,0,10,12,-1.5,49,-0.3867,-0.4447,-0.4817,-0.5107,-0.5367,-0.5597,142.5468451,0.006029249,1.496676508
exp663,0,9,0,0,0,20,12,0,0,29,29,-1.5,180,-0.0627,-0.2297,-0.2597,-0.2747,-0.2847,-0.2937,213.8659249,2.257016594,51.74884626
exp664,0,0,0,40,19,1,0,0,0,10,10,-1.5,113,-0.0837,-0.1697,-0.4247,-0.4357,-0.4407,-0.4447,62.54045938,6644.247555,33.40516603
exp665,0,0,0,0,25,0,0,0,0,45,45,-1.5,101,-0.0667,-0.3667,-0.3767,-0.3857,-0.3947,-0.4047,312.6131659,1.329092708,38.58905354
exp666,0,0,0,9,24,5,0,0,0,32,32,-1.5,81,-0.3327,-0.3527,-0.3607,-0.3717,-0.3927,-0.4157,97.28842146,0.003353366,21.61607972
exp667,0,0,0,40,20,0,0,0,0,10,10,-1.5,180,-0.4397,-0.5127,-0.5567,-0.5927,-0.6227,-0.6477,147.0989855,0.00295587,1.242330197
exp668,0,0,0,40,0,0,0,0,0,10,30,-1.5,180,-0.0727,-0.0997,-0.0287,-0.1837,-0.2157,-0.0007,26.08577557,44286538532,82.65153947
exp669,0,0,0,45,15,5,0,0,0,5,5,-1.5,180,-0.0867,-0.1017,-0.0527,-0.1407,-0.1617,-0.1797,22.00704588,8.58757E+12,88.86643086
exp670,0,5,0,45,15,0,0,0,0,5,5,-1,30,-0.3457,-0.3867,-0.4087,-0.4247,-0.4377,-0.4487,84.89277642,0.000362454,0.899435312
exp671,0,0,0,35,25,5,0,0,0,5,5,-1.5,73,-0.1187,-0.4277,-0.4407,-0.4717,-0.5097,-0.5587,522.1739469,2.688684255,13.0580204
exp672,0,5,5,36,19,0,0,0,0,5,5,-1.5,150,-0.0897,-0.1057,-0.0517,-0.0387,-0.1667,-0.1857,29.97059613,2835001774,-8.897937266
exp673,0,5,0,45,15,0,0,0,0,5,5,-1.5,142,-0.0877,-0.1047,-0.0517,-0.1467,-0.0287,-0.1877,32.13665261,1104010380,87.38032841
exp674,5,0,0,45,15,0,0,0,0,5,5,-1.5,180,-0.0447,-0.0677,-0.0957,-0.1287,-0.1597,-0.1897,30.79181061,5769326003,146.9338688
exp675,0,0,0,45,15,0,5,0,0,5,5,-1.5,135,-0.0597,-0.1627,-0.4337,-0.4437,-0.4507,-0.4577,149.1826164,202.9499524,42.92253073
exp676,0,5,0,35,20,0,5,0,0,5,5,-1.5,30,-0.4497,-0.4627,-0.4807,-0.5107,-0.5387,-0.5627,114.4056547,0.000860238,6.326123964
exp677,0,0,5,45,15,0,0,0,0,5,5,-1.5,176,-0.0867,-0.0987,-0.1157,-0.1327,-0.0377,-0.1667,21.80800392,6.27415E+12,117.025398
exp678,0,5,0,45,15,0,0,0,0,5,5,-1.5,30,-0.1357,-0.4437,-0.4507,-0.4597,-0.4767,-0.4947,397.9488722,1.474167656,22.5729418
exp679,0,0,0,45,15,0,0,0,5,5,5,-1.5,180,-0.0697,-0.1387,-0.2527,-0.4037,-0.4317,-0.4487,264.1783632,69.44950241,55.33222996
exp680,0,0,0,35,25,5,0,0,0,5,5,-1,180,-0.2837,-0.3107,-0.3267,-0.3387,-0.3487,-0.3577,72.44706858,0.000864579,14.40579646
exp681,0,0,5,35,25,0,0,0,0,5,5,-1.5,180,-0.0727,-0.0977,-0.1187,-0.0297,-0.1607,-0.0107,143.4770287,433.6918982,42.24326133
exp682,0,0,5,45,15,0,0,0,0,5,5,-1.5,83,-0.0287,-0.1557,-0.2367,-0.4417,-0.4477,-0.4527,224.8859024,85.79346992,32.33372455
exp683,5,0,0,40,15,5,0,0,0,5,5,-1,118,-0.6477,-0.7407,-0.7837,-0.8117,-0.8327,-0.8507,152.1870598,0.000209493,0.114150808
exp684,0,2,5,43,15,0,0,0,0,5,5,-1.5,135,-0.0697,-0.0567,-0.1167,-0.1407,-0.1637,-0.1867,38.88771153,69170130.96,110.2708908
exp685,5,0,5,35,20,0,0,0,0,5,5,-1.5,118,-0.0417,-0.0597,-0.0937,-0.1327,-0.1687,-0.2017,43.63455605,15545356.47,149.1978228
exp686,0,0,5,38,15,0,0,0,0,5,12,-1.5,131,-0.0627,-0.0497,-0.1107,-0.1357,-0.0167,-0.1807,41.9263599,28640495.61,98.71177257
exp687,5,0,5,40,15,0,0,0,0,5,5,-1.3,158,-0.2037,-0.4247,-0.4527,-0.4747,-0.4927,-0.5097,95.67497824,0.000283988,13.08019742
exp688,0,0,5,45,15,0,0,0,0,5,5,-1.5,110,-0.0587,-0.0777,-0.1047,-0.1327,-0.1587,-0.1817,45.3241627,12169432.63,119.2976169
exp689,0,0,5,35,25,0,0,0,0,5,5,-1.5,121,-0.2867,-0.4457,-0.4977,-0.5337,-0.5647,-0.5897,175.6934857,0.028265219,7.504049214
exp690,0,1,0,35,25,0,0,4,0,5,5,-1.5,157,-0.0367,-0.2067,-0.4147,-0.4397,-0.4607,-0.4827,119.1785727,0.231586162,26.29532981
exp691,5,0,0,35,20,5,0,0,0,5,5,-1.5,117,-0.0367,-0.0627,-0.0047,-0.1547,-0.2027,-0.2647,72.52656774,34236.12351,131.6477256
exp692,0,0,5,35,24,0,0,0,0,6,6,-1.5,114,-0.0407,-0.1617,-0.4107,-0.4327,-0.4407,-0.4487,104.0808218,603.3607143,34.46121162
exp693,0,0,5,45,15,0,0,0,0,5,5,-1.5,131,-0.0727,-0.0887,-0.0407,-0.1337,-0.1557,-0.0137,32.74851758,1599513438,126.0239384
