Repository: ann2588/HER_catalyst_optimizer

# Figure Generation Pipeline

This repository contains the data, plotting scripts, and generated figure outputs for the manuscript figures in the work "Chemistry-infused bandit framework for interpretable autonomous campaign of electrocatalysis" (DOI pending). Run commands from the project root unless noted otherwise.

```bash
cd "/path/to/Source Code"
```

## Navigate Figures

Use `figure_registry.csv` as the main index for inspection. Each row maps a manuscript figure label to the files needed to inspect or reproduce it:

- `Figure`: manuscript label, such as `Figure3h` or `FigureS13`
- `Figure path`: generated output folder for that figure

File: Data and plot/Data/merged_all.csv (part 3 of 4)
Experiment,V,Cr,Mg,Fe,Co,Ni,Cu,S,Se,P,blank,Volt,Time,Tafel Slope (mV/dec),Exchange Current Density (mA/cm²),R²,Overpotential @ 50 mA,Cdl mF cm-2
exp707,0,0,5,36,15,0,5,0,4,5,5,-1.5,162,146.74634773577415,670.893000011515,0.2202896581078867,-0.4107,150.6247597042324
exp708,5,0,5,40,15,0,0,0,0,5,5,-1.5,129,44.01893789895527,12675085.969452506,0.0805206045359396,-0.2047,150.0263219041361
exp709,0,5,0,38,15,5,0,0,0,7,7,-1.5,120,38.070185558805115,56964044.87882983,0.0472209850281464,-0.1797,117.8350251865315
exp710,5,1,2,37,15,5,0,0,0,5,5,-1.5,180,27.877915791699436,14679273594.253176,0.0556655969681914,-0.1587,151.99997302418168
exp711,5,5,2,35,19,0,0,0,0,5,4,-1.4,156,72.40411252442787,40273.003249456786,0.1260600735947721,-0.2427,127.0216603133017
exp712,0,5,0,35,25,0,0,0,0,5,5,-1.2,180,106.91534081004713,1715.7039037800976,0.222579556036091,-0.3357,113.2568313345496
exp713,0,5,0,40,15,5,0,0,0,5,5,-1.5,121,33.62581856102863,467261747.9938055,0.0383124033431936,-0.1767,115.36319132667472
exp714,5,0,5,40,15,0,0,0,0,5,5,-1.5,167,32.952878068626895,1185136194.1645536,0.0607698221121454,-0.0067,153.46769191522492
exp715,2,5,5,38,15,0,0,0,0,5,5,-1.5,131,16.18133014179425,9.663589588691296e+16,0.0226682624793449,-0.1597,138.6931506119888
exp716,5,0,3,42,15,0,0,0,0,5,5,-1.5,112,48.1705873615948,3793375.529125928,0.0895915478081919,-0.2137,145.0297008487112
exp717,0,5,0,35,25,0,0,0,0,5,5,-1.0,30,87.23896104846294,0.0001473400195865,0.9969098223806016,-0.4807,0.4360008294972999
exp718,0,0,5,35,15,5,5,0,0,5,5,-1.5,158,38.083205898497525,69690484.53747004,0.0503922566986888,-0.1697,112.5870204677238
exp719,0,5,0,45,15,0,0,0,0,5,5,-1.5,103,39.78561667296036,49842102.10855625,0.0543942840039484,-0.0107,115.8402144343882
exp720,5,0,5,35,20,0,0,0,0,5,5,-1.5,80,270.0809238311238,103.50345812426912,0.3290887437394393,-0.3257,113.6677170280912
exp721,5,0,0,45,15,0,0,0,0,5,5,-1.5,132,152.32316917257756,166.2091823095381,0.05671225402945,-0.3917,75.7714028044222
exp722,0,0,5,35,25,0,0,0,0,5,5,-1.5,180,406.98493197661435,3.0787386534730627,0.3565947926487964,-0.4337,20.1840663555717
exp723,0,0,5,45,15,0,0,0,0,5,5,-1.5,134,28.38879774280298,27665611360.013847,0.0393676932719137,-0.1957,150.5485669435251
exp724,0,0,5,45,15,0,0,0,0,5,5,-1.5,142,38.37256981635463,97920133.96487962,0.0582692129185186,-0.1697,124.61455322547693
exp725,5,5,3,35,15,2,0,0,0,5,5,-1.5,113,135.61917562964297,0.0012721266854757,0.996538548626327,-0.6387,1.3000201257941
exp726,0,4,5,35,15,0,5,0,0,6,6,-1.5,152,51.35687029479474,2909.4758608877955,0.013210520619352,-0.3397,113.7554689160252
exp727,0,0,5,43,15,2,0,0,0,5,5,-1.5,49,150.88510554203006,366.2205666629337,0.2423172261550147,-0.3867,102.1056147932869
exp728,5,0,5,35,15,5,0,0,0,5,5,-1.5,180,35.16279242669123,221326750.5326218,0.0690209424233062,-0.1657,150.9824479124616
exp729,20,0,30,0,0,0,20,0,0,0,0,-1.0,64,198.8951219283112,0.0025877046192229,0.997676097164986,-0.8617,0.2243611584023
exp730,0,0,17,0,19,0,11,0,0,0,23,-1.2,84,136.24521379068753,0.0033267963023208,0.9913222357532344,-0.5817,2.6948939179069997
exp731,0,0,0,0,7,17,25,0,0,0,21,-1.5,30,102.87049520379983,0.0013649724323609,0.995097854209298,-0.4757,4.3868303893019
exp732,6,0,30,0,0,25,0,0,0,0,9,-1.0,136,122.74276785198632,0.0008144025761251,0.9962942257257736,-0.5817,0.9990956780157
exp733,0,17,0,0,15,17,0,20,0,0,1,-1.5,180,100.6341310622053,0.010786509735801,0.9888600600260458,-0.3787,19.880410895568
exp734,0,0,0,0,33,0,0,0,0,0,37,-1.5,180,110.20851859078508,0.0006820118216394,0.9964715773877068,-0.5437,6.0487506656478
exp735,20,0,0,10,40,0,0,0,0,0,0,-1.5,177,123.2048522357957,0.002467100410041,0.9972382461490824,-0.5387,3.9851110664703
exp736,0,20,28,0,16,0,0,0,0,7,6,-1.0,180,306.78596944730714,3.1848123614442225,0.3814668036295348,-0.3177,69.2528354230283
exp737,0,0,0,0,28,19,0,2,0,0,21,-1.3,180,103.28435972899344,0.0067665069598978,0.99336075491573,-0.4037,14.12033250018
exp738,0,0,30,0,33,0,0,0,7,0,0,-1.5,30,143.20841431029078,0.0106659392724974,0.9976344074665864,-0.5067,4.8896460034332
exp739,0,25,0,0,40,0,3,2,0,0,0,-1.0,180,121.5438374940393,0.0031804676946017,0.9990790991668248,-0.4877,8.3267432156506
exp740,0,0,0,20,1,12,7,30,0,0,0,-1.5,180,21.665394786186944,1.2573740153820152e-11,0.0031547186994378,-0.4327,43.231343807154005
exp741,0,24,0,0,40,6,0,0,0,0,0,-1.5,137,104.63286073737372,0.0007712337064513,0.995139939793441,-0.5187,8.2295271849191
exp742,0,0,0,0,25,16,15,0,0,0,14,-1.2,180,89.33818628616447,0.0004900056170672,0.9959057102656566,-0.4717,15.2853523646753
exp743,0,16,0,0,27,0,0,14,14,0,-1,-1.5,180,364.2632300557718,1.9347577542745935,0.5477205307006899,-0.4097,23.41162370986
exp744,0,0,30,0,0,25,15,0,0,0,0,-1.4,30,118.5426136494804,0.000423279140271,0.9977508194766214,-0.5917,1.2540381564104
exp745,0,0,0,0,1,25,3,17,0,0,24,-1.5,61,81.5544111416636,0.0092039167131839,0.9857556274733792,-0.3157,20.9253027360785
exp746,0,0,0,0,0,25,0,0,0,0,45,-1.3,180,139.19327487503847,0.0007052408538621,0.9998828962037182,-0.6917,0.3814839235702
exp747,0,0,25,0,10,7,8,0,0,20,20,-1.5,180,87.75148781609373,0.4271690348748117,0.0517243749417143,,92.4956776093713
exp748,0,23,0,0,22,25,0,0,0,0,0,-1.5,180,102.62293075546472,0.0003902932587649,0.9983051917268896,-0.5267,1.5715166253386
exp749,0,0,0,20,23,0,0,0,0,0,27,-1.1,180,103.56478912739809,0.0002669341733899,0.9988720891139896,-0.5507,4.3559816350706
exp750,0,0,0,20,6,0,9,0,0,0,35,-1.5,136,114.81137203738656,3132.494407977172,0.221147726064198,-0.3957,139.3063639842423
exp751,0,0,0,0,38,0,0,15,0,0,17,-1.5,180,350.46463615909084,2.6332575111307146,0.639967297180013,-0.3487,67.4791690497815
exp752,0,0,4,20,26,0,0,0,0,20,20,-1.5,180,56.544638802593184,236231.16628943445,0.1243935806183794,-0.1607,129.9214612962011
exp753,0,0,0,20,0,25,15,0,0,0,10,-1.5,165,187.00015143837132,131.05199831337572,0.3551390789112909,-0.3297,176.913794070053
exp754,0,0,30,20,0,20,0,0,0,0,0,-1.5,180,107.7982737481222,0.292764183385141,0.0266072516712691,-0.4077,78.6820376998072
exp755,0,0,30,0,26,0,8,0,0,6,6,-1.0,180,87.03358082360272,0.0018535052366116,0.9940581940442432,-0.3887,15.4898401343768
exp756,0,0,0,0,20,20,0,30,0,0,0,-1.5,180,308.2854658818339,2.480650947366787,0.6288558690280683,-0.3147,65.623949475696
exp757,8,24,0,0,38,0,0,0,0,0,0,-1.5,180,51.27217473645334,88026.13543670901,0.0661296926226874,-0.2127,171.815317418069
exp758,0,0,26,0,14,25,0,0,0,5,5,-1.1,180,257.65356071273544,2.7700119119878224,0.3644822509547948,-0.2957,71.15005596256991
exp759,20,25,5,0,20,0,0,0,0,0,0,-1.5,180,100.23386621271948,2.576370223349423e-05,0.9969754264778272,-0.6817,0.1201036994505
exp760,0,0,0,0,0,12,25,0,0,0,33,-1.3,65,98.11675900232414,0.0006708288528695,0.9953487976064396,-0.4767,3.3230231940828
exp761,0,25,0,0,13,0,0,0,32,0,0,-1.0,180,264.3421927994094,1.4485119827696256,0.2335382000195781,-0.4447,26.628864387114
exp762,0,3,0,0,33,9,25,0,0,0,0,-1.5,180,100.10894883425452,0.0021562298057715,0.9950838789515984,-0.4497,22.9645456411505
exp763,0,0,0,20,30,20,0,0,0,0,0,-1.5,180,180.76032410503032,148.96916161136974,0.2493706601766684,-0.3867,94.5266957473617
exp764,0,19,0,0,16,0,0,0,35,0,0,-1.0,168,416.3048019773847,2.4846175201029994,0.4729738123958795,-0.4387,22.8320514398686
exp765,0,5,0,0,38,2,25,0,0,0,0,-1.5,30,107.32229837273591,3.656811540610126e-05,0.9995920615995448,-0.6527,3.8064029627261
exp766,0,0,0,20,20,0,0,30,0,0,0,-1.5,180,28.256086910140148,27472930.46314745,0.005830842082102,-0.3817,81.35489710717
exp767,0,20,0,20,5,0,25,0,0,0,0,-1.5,30,102.87829880468816,4.632371833426115e-05,0.9962704710360734,-0.6237,4.4609599954539005
exp768,0,0,0,0,38,0,0,12,0,20,20,-1.5,125,142.92267429359995,0.0945761056657955,0.4854742985683459,-0.3697,37.988621762308505
exp769,0,0,30,0,28,0,10,0,0,2,2,-1.2,180,318.376927220284,3.1098538701611034,0.3695726953795906,-0.3467,92.4619478898467
exp770,0,25,0,0,15,25,3,2,0,0,0,-1.3,180,105.09027427953352,0.0049677333000057,0.9934012547214928,-0.4357,21.561736815192
exp771,0,21,28,0,14,5,3,0,0,0,-1,-1.0,180,121.50403346888092,0.0015803261685385,0.9972446494704572,-0.5487,4.2359942231708
exp772,0,25,0,20,22,0,0,0,0,3,3,-1.5,180,72.48692868878182,17661.806232738363,0.1641575121932515,-0.1697,171.7098628755376
exp773,0,3,0,20,30,0,0,0,0,17,17,-1.5,180,48.01498334791923,692634.2887537655,0.1080810150932819,-0.0107,159.2168543819465
exp774,0,23,22,0,22,0,0,3,0,0,0,-1.0,180,92.9566465324234,3.774089313370572e-05,0.998323753886773,-0.5657,1.9904615434894
exp775,0,25,0,0,17,0,25,3,0,0,0,-1.0,66,86.97703639656729,2.0660405362909595e-06,0.997530561789515,-0.6477,4.4743374946544
exp776,4,0,0,0,36,0,0,30,0,0,0,-1.5,180,366.0070591734476,2.696758412644175,0.6532212390802101,-0.3447,51.3879307561818
exp777,0,0,0,0,12,25,0,0,0,20,33,-1.5,180,348.4454253394425,2.8708054538856067,0.5359943945181901,-0.3467,50.905451357012
exp778,0,23,0,20,26,0,0,1,0,0,0,-1.5,180,183.43732668864817,95.63601090411488,0.1487084179592489,-0.3827,76.9759202871301
exp779,0,0,16,0,21,0,19,14,0,0,0,-1.5,30,131.8797684860445,0.0089089877961693,0.9956240353340684,-0.4877,8.6529751892707
exp780,0,0,1,0,38,25,0,5,0,0,1,-1.5,180,273.6578137388788,2.2432792025106494,0.4220235864268277,-0.3137,80.6182552604534
exp781,0,0,11,0,34,1,0,24,0,0,0,-1.5,30,111.52426408137148,0.0096841045782371,0.993789354533481,-0.4227,11.0693599619382
exp782,0,0,26,20,15,0,0,0,0,9,9,-1.1,180,104.82785087566182,0.000220191539194,0.995867907305305,-0.5527,5.8300319582513
exp783,0,0,30,0,30,0,0,0,0,10,10,-1.0,148,345.75013644985256,2.804872121646909,0.5271285974066134,-0.3277,43.2144631228806
exp784,0,0,0,0,31,0,0,25,0,0,14,-1.5,180,338.5903475705836,2.3352961511418635,0.6443835355942426,-0.3457,55.8481108292988
exp785,0,0,0,0,0,25,12,12,0,20,21,-1.5,180,301.4958557641919,3.0161057638901023,0.4888423037423893,-0.2887,40.143741142552
exp786,0,0,0,0,40,0,0,0,30,0,0,-1.5,165,377.7364998011632,2.632316897172231,0.4527577092277987,-0.4207,25.2975853357586
exp787,0,0,0,20,29,0,0,21,0,0,0,-1.5,146,114.25802241317244,0.4126017170288951,0.0440418522722606,-0.3857,35.176081655367504
exp788,0,0,0,0,40,0,0,0,0,0,30,-1.5,66,115.77348485561244,0.0005978114553803,0.995832985549318,-0.5537,3.8437274686371
exp800,0,20,0,15,25,0,0,2,0,8,8,-1.3,180,220.14971633303125,0.4122843344480746,0.428615050681648,-0.4027,23.933346088251003
exp801,0,28,0,25,17,0,0,0,0,0,0,-1.0,180,83.87713169002383,0.0002553257509437,0.9964435836478974,-0.4437,2.2873810064239
exp802,0,30,0,23,17,0,0,0,0,0,0,-1.4,42,175.99427206694563,87.6231390058405,0.1241354212683008,,66.0408665686431
exp803,5,20,0,25,17,0,0,0,0,3,3,-1.5,30,,,,-0.3967,68.4754205929234
exp804,0,20,4,24,17,0,0,0,5,0,0,-1.5,180,451.23586862158487,2.924268891997342,0.5698277045947082,-0.4357,27.9652262714617
exp805,0,20,0,15,22,0,0,5,0,8,8,-1.4,180,377.6143474890284,2.4079274628638028,0.4963931373923526,-0.3897,34.7967753563451
exp806,0,20,0,25,17,5,0,0,0,0,3,-1.0,180,109.09966542963936,0.0001504024559719,0.9969234971226312,-0.6167,0.8498139310118
exp807,0,20,0,25,25,0,0,0,0,0,0,-1.5,30,21.222223551313093,8.436309110741948e-07,0.0014054581398521,-0.3977,48.982724418214694
exp808,5,30,0,15,17,0,0,0,0,3,3,-1.5,30,144.5789141260997,0.7029910655741701,0.0467586333432383,-0.3897,64.22947998628
exp809,0,30,0,15,20,0,5,0,0,0,0,-1.0,180,78.72110794322268,0.0006962673768751,0.9971871908196368,-0.3807,7.2903277971624
exp810,0,30,0,15,17,0,0,4,0,4,4,-1.5,30,117.39863646670392,0.0091633530452369,0.9958179867746176,-0.4467,7.7115571146201
exp811,0,20,0,15,27,0,0,0,0,8,8,-1.5,78,158.56037583432732,175.40004495644598,0.2894143654310604,-0.3447,115.2720783125651
exp812,0,20,0,23,22,0,0,0,5,0,0,-1.0,30,210.4976223214593,0.0196321484585586,0.9990221734424756,-0.6947,2.2619973149493
exp813,0,30,0,15,17,0,0,0,0,8,8,-1.3,180,130.86249052065978,527.4642346252131,0.3175999260588347,-0.3357,162.2195237301208
exp814,0,20,0,18,27,0,0,0,5,0,0,-1.3,180,135.29015871437153,0.0004321790769023,0.9998630241465752,-0.7027,5.3195930893150996
exp815,0,20,0,15,23,0,5,0,0,7,7,-1.5,180,121.696278997891,753.2153191763019,0.2814291871735285,-0.2867,196.7783843427452
exp816,5,20,0,25,17,0,0,0,0,3,3,-1.5,136,52.062513388558315,585149.5738924914,0.1052964632281843,-0.1797,147.4632936469693
exp817,5,20,0,18,27,0,0,0,0,0,0,-1.5,180,48.1572792209416,518026.8604561449,0.0798065875523311,-0.1687,139.8719229713868
exp818,5,30,0,15,20,0,0,0,0,0,0,-1.5,30,365.9593692823344,2.787868043532675,0.3443382778294327,-0.3957,46.3740926325885
exp819,0,20,0,15,27,0,5,3,0,0,0,-1.5,180,294.2821995547113,0.7056873974750543,0.4540437663964686,-0.4587,27.855020758544
exp820,5,20,0,25,17,0,0,0,0,3,3,-1.0,30,90.3339803592349,2.0893134758317892e-05,0.9975467980805752,-0.5767,2.84515017448
exp821,5,20,0,25,20,0,0,0,0,0,0,-1.5,180,43.04891477986245,4444728.853272228,0.0790347223752104,-0.1757,138.99464824164738
exp822,0,20,0,25,25,0,0,0,0,0,0,-1.5,30,57.298287392981955,4260.453654505951,0.0112296709966956,-0.3947,58.5149388372559
exp823,0,20,0,25,21,0,4,0,0,0,0,-1.5,180,19.828077918184487,1411575709.801711,0.0012195254124013,-0.4147,34.0245527744242
exp824,0,30,0,15,17,0,0,0,0,0,8,-1.0,30,127.3057365092616,5.766996969045127e-05,0.9968604114056652,-0.7997,0.0759576355988704
exp825,0,23,0,25,17,0,5,0,0,0,0,-1.1,86,123.56084441011208,7.901312018671915e-05,0.9963921438705252,-0.7477,0.0974739521786543
exp826,5,21,0,15,22,0,0,1,5,0,1,-1.4,180,139.3257602249425,348.0290500493332,0.1590625434519621,-0.3487,138.8641186308226
exp827,0,20,0,15,27,5,0,0,0,3,3,-1.5,180,202.92016378282528,84.6577646764452,0.3113103948312879,-0.3627,112.6079269076425
exp828,5,30,0,15,20,0,0,0,0,0,0,-1.5,180,56.57483571352806,123400.61774232631,0.1048845622932712,-0.1867,135.1623314211092
exp829,5,20,0,15,22,0,0,0,0,8,8,-1.5,180,41.76890421511906,4296748.55323174,0.0773625699527753,-0.1527,129.1173319784441
exp830,0,20,0,15,27,0,0,0,0,8,8,-1.4,180,101.04800859230724,1312.166848118583,0.2195582787328984,0.0053,75.2946790060345
exp831,0,30,0,15,17,3,5,0,0,0,0,-1.4,140,132.18222795345696,468.8360838414146,0.2509539347232858,-0.3537,130.9716753267389
exp832,0,26,0,15,21,0,0,0,0,8,8,-1.5,180,84.15986677911222,4748.815449371281,0.1931888484926879,-0.1867,154.5368953591835
exp833,0,20,0,15,27,0,0,0,0,8,8,-1.5,180,93.75956247549458,2108.6531417760116,0.2010079375056945,-0.2487,120.7825348100068
exp834,5,28,5,15,17,0,0,0,0,0,0,-1.5,30,241.11783562485817,1.7997239566658003,0.118333244407443,-0.4027,55.9439223668434
exp835,5,20,0,25,17,0,0,0,0,3,3,-1.5,37,134.43564395884755,202.2101994302189,0.0436631764272318,-0.3917,71.4942282297323
exp836,0,20,0,25,17,0,0,0,0,8,8,-1.5,136,54.31353404687068,376548.46955932706,0.1128367882120861,-0.1637,139.03926432060902
exp837,0,20,0,24,17,0,0,1,0,8,8,-1.5,135,173.67239173524263,175.25851526247047,0.2312539161427072,-0.3427,118.6319113994552
exp838,0,23,5,15,23,0,0,0,0,4,4,-1.5,180,40.87107243263362,4891017.458101024,0.0871711974027534,-0.1467,99.9610770376078
exp839,0,20,3,22,17,0,0,0,0,8,8,-1.5,180,31.90700868516168,601364634.0692364,0.0613250885894024,-0.1377,88.3908907382328
exp840,1,24,0,15,17,5,0,0,0,8,8,-1.5,180,246.2465813930785,43.17539914011864,0.4788136676453096,-0.1887,21.1453954631746
exp841,5,20,0,25,17,0,0,0,0,3,3,-1.5,30,59.35981564168694,7068.3882191274415,0.0073077103285637,-0.4057,68.0832729291395
exp842,0,20,5,15,22,0,5,0,0,3,3,-1.5,65,102.71290027135414,0.0010593513682813,0.9871314694143704,-0.4887,11.5558456752109
exp843,5,30,0,15,17,0,0,0,0,3,3,-1.5,180,46.36888009896399,1843588.3342573943,0.0817727663404512,0.0003,142.06238797981118
exp844,2,20,0,15,27,0,0,0,0,6,6,-1.5,113,,,,-0.1417,158.2689480768589
exp845,2,20,5,16,27,0,0,0,0,0,0,-1.5,180,84.59280072554797,0.0005475475876442,0.995498169654281,-0.4277,16.986373923048003
exp846,0,30,5,18,17,0,0,0,0,0,0,-1.5,180,210.5831443237072,0.2307422274705739,0.5230522357400623,-0.4367,29.4174199606464
exp847,5,20,0,25,17,0,0,0,0,0,3,-1.5,140,77.17627623380956,19105.14509395186,0.1387348509105086,-0.2127,114.00241900350308
exp848,0,30,0,15,18,0,0,0,0,7,7,-1.3,180,341.4589785094639,2.8798582639277543,0.2589705741088306,-0.3987,49.17271711652299
exp849,5,28,0,15,17,5,0,0,0,0,0,-1.0,180,135.00440301892988,0.0005433180746631,0.9947559307928034,-0.7267,0.1752792486608
exp850,3,20,0,15,24,0,0,0,0,8,8,-1.5,180,150.38575236312613,307.6701934714059,0.275030032701217,-0.3117,118.1746915371664
exp851,0,28,0,15,19,0,0,0,0,8,8,-1.5,180,255.34469773137107,60.03983865905678,0.3192303614216515,-0.3987,81.8285925462459
exp852,5,21,0,15,19,0,5,5,0,0,0,-1.5,180,31.791197464779188,5.787068363421167e-05,0.0031774513834863,-0.4147,48.3809661835431
exp853,0,20,5,15,17,5,0,0,0,8,8,-1.5,180,204.21639274917337,93.68968855049812,0.1802693776122179,-0.3877,69.55443071252739
exp854,5,23,0,25,17,0,0,0,0,0,0,-1.0,97,108.473028379629,1.0706064185497795e-05,0.9962481831501168,-0.7547,0.1250761858657
exp855,0,30,0,15,25,0,0,0,0,0,0,-1.5,180,154.4415282347645,263.9022041689624,0.2730293438049398,-0.3647,118.5958857694222
exp856,0,22,0,15,21,0,0,0,0,2,12,-1.5,180,97.12116889138342,386.7757288863479,0.0310990656203778,-0.3877,43.4832193867703
exp857,1,20,0,25,19,0,0,5,0,0,0,-1.5,139,65.96809371342725,10224.479413716545,0.0310288723383134,-0.3857,62.982874729368795
exp858,0,20,0,16,26,0,0,0,0,8,8,-1.5,180,115.81799341448594,314.65584469205646,0.0439855774675542,-0.4107,96.3453661261585
exp859,0,0,0,20,0,46,4,0,0,0,0,-1.5,30,293.6668789653604,1.5794961048458072,0.5327832153605755,-0.3547,27.2374723744839
exp860,0,0,0,20,20,10,0,0,0,0,20,-1.0,180,120.09199685536085,0.0002318603666421,0.9992188540365744,-0.6657,2.5032980519345
exp861,0,0,3,20,20,27,0,0,0,0,0,-1.5,180,72.91026806450421,730.18469607997,0.0252707009309198,-0.3387,117.6301113305632
exp862,0,0,0,0,0,41,11,0,0,0,18,-1.5,89,168.48422352178707,0.7098910553458513,0.6695618981169533,-0.2927,44.1695410964368
exp863,0,0,0,0,20,10,0,20,0,0,20,-1.5,180,97.057021237963,0.0265512574511603,0.9875319347422388,-0.3287,24.758031898165203
exp864,0,13,0,0,20,11,27,0,0,0,-1,-1.5,30,134.5898952219658,0.0055017018187225,0.9995365355566336,-0.5397,2.6954984051917
exp865,0,0,20,0,0,29,21,0,0,0,0,-1.4,122,132.1330467979017,0.0559066499838851,0.9996340058121764,-0.3937,53.576995069301994
exp866,0,0,0,0,0,41,20,10,0,0,-1,-1.5,30,133.66167786007574,0.0499453530581917,0.9905599109132974,-0.4067,10.7613186708404
exp867,0,0,9,0,0,28,0,0,0,33,33,-1.3,101,250.1058963723042,1.301024819211037,0.5886986874301148,-0.3377,37.0236891874445
exp868,0,0,20,0,5,45,0,0,0,0,0,-1.5,55,123.39928309592612,0.000563817271901,0.9979177108081168,-0.6427,0.3305695083058
exp869,5,0,0,0,0,11,35,0,0,0,19,-1.2,53,127.64967693789843,0.0058889891487938,0.9923900204991768,-0.5047,1.5536819762328
exp870,0,0,0,0,20,17,0,9,0,0,24,-1.5,180,304.3296175842005,2.7982316243716294,0.759270819703839,-0.2877,58.7759609843367
exp871,0,0,0,0,0,10,33,0,0,0,27,-1.4,86,103.22408951423768,0.0032743019543825,0.9945810118640868,-0.4507,3.1342193234804
exp872,20,0,20,0,0,10,20,0,0,0,0,-1.5,126,132.3779467244328,0.0008863208908134,0.9968477187985392,-0.6397,2.0178349637874
exp873,0,0,0,0,0,23,0,20,0,27,27,-1.3,180,100.55693923075911,0.0555928030068649,0.9890067409869624,-0.3017,14.2427418761229
exp874,0,0,0,20,20,10,0,20,0,0,0,-1.5,180,119.4830843688697,0.6586977476115109,0.0964157523527805,-0.3327,59.8249009156596
exp875,0,0,0,0,0,39,0,0,0,0,31,-1.5,180,118.14154001516351,0.0066946825738861,0.9963883218984534,-0.4587,10.560855933378
exp876,0,0,7,0,20,12,4,0,0,0,27,-1.5,180,255.93831681391953,2.292364644951307,0.3141811763816896,-0.3567,76.9863301027159
exp877,0,0,0,20,0,24,0,20,0,6,6,-1.5,180,60.48582533066379,0.0021569883540803,0.031506792054366,-0.2517,55.2908031944146
exp878,0,15,0,0,0,10,35,10,0,0,0,-1.3,30,99.1701787629491,4.756311276536306e-05,0.9989729692498232,-0.5967,4.9286148116949
exp879,0,0,0,0,0,35,35,0,0,0,0,-1.5,30,110.9566319522851,0.0007321772780676,0.9969751499496436,-0.5417,1.4986907147585
exp880,0,0,0,0,14,11,15,0,0,30,30,-1.2,157,291.5375930641171,3.222105658511766,0.6086981595767433,-0.2637,40.142857682698995
exp881,0,0,20,0,3,10,16,5,0,16,16,-1.2,180,124.49961473411494,0.0278106308805127,0.9939201038599872,-0.4137,7.997809952758599
exp882,0,0,0,0,20,10,0,7,0,0,33,-1.5,102,84.21738580634734,0.0118516516661195,0.9905776601353335,-0.3127,26.074090482534803
exp883,0,0,0,0,6,37,0,0,0,27,27,-1.5,38,92.06074102317224,0.0042536767848639,0.9973845296944992,-0.3757,6.6536272332805
exp884,20,0,0,0,20,30,0,0,0,0,0,-1.3,176,97.40672389397248,7.113790777519274e-06,0.9951279266185848,-0.7037,0.1670033910146
exp885,0,0,0,20,0,30,0,20,0,0,0,-1.4,180,75.74526488621221,0.0080110385044319,0.052202075391895,-0.3877,56.884343226012
exp886,0,0,20,20,20,10,0,0,0,0,0,-1.4,167,199.5153005758924,84.29926437198993,0.2511163822834099,-0.3497,110.2277576591422
exp887,0,0,0,20,18,10,1,20,0,0,1,-1.5,180,97.03737603069496,0.3867076379576817,0.0525695951260582,-0.3407,65.0155368080069
exp888,0,0,0,0,0,27,0,0,0,0,43,-1.5,180,121.75076231621506,0.0076586726218266,0.9974360714551176,-0.4707,7.7306567570647
exp889,0,0,15,0,19,17,17,0,0,0,2,-1.5,180,334.1259711024689,1.881928892850638,0.5662030415765474,-0.3887,37.7132490442282
exp890,0,0,0,20,0,17,4,20,0,8,9,-1.5,180,42.467981332691714,640694.4903205776,0.0171935879725863,-0.2757,67.8734118788461
exp891,0,0,0,0,6,47,0,0,0,18,17,-1.2,180,138.91847200359206,1.8348685317987232,0.1465594575736921,-0.2387,52.9955781134354
exp892,0,0,0,0,15,10,8,0,0,0,37,-1.2,30,96.00215518039164,0.0019767226295573,0.994966092089592,-0.4367,5.4290068341188995
exp893,0,0,0,0,20,18,12,20,0,0,0,-1.5,113,180.66849638162176,0.6687720294865899,0.4979111176363343,-0.2967,46.9254095596673
exp894,0,0,0,3,15,27,0,0,0,24,25,-1.5,180,99.39158554190652,186.31235995338227,0.056298862049454,-0.2817,112.2525255673439
exp895,0,0,0,0,0,41,9,20,0,0,0,-1.5,180,130.12466311001546,1.831394621910898,0.091693535739672,-0.2367,73.2818717155147
exp896,0,0,0,20,19,10,0,20,0,1,1,-1.5,180,25.73034537695408,1821810.917702985,0.0050970161150989,-0.3347,85.519519619998
exp897,0,0,20,0,0,19,31,0,0,0,0,-1.4,111,91.1564285851033,0.0005832064145664,0.999013178436326,-0.4597,4.5496441731612
exp898,0,0,0,0,11,31,0,2,0,26,26,-1.4,30,103.38632690003202,0.0255849393633641,0.995229350401486,-0.3497,6.7648260733717
exp899,0,0,0,0,0,30,0,0,0,40,40,-1.5,180,75.24252142359597,0.0068853837636752,0.9925980157716182,-0.2937,17.482446125196198
exp900,0,20,0,0,13,28,3,0,0,6,6,-1.4,93,86.52908010494764,0.0068314321621264,0.9922886921014816,-0.3377,7.214371047736201
exp901,0,0,0,20,15,32,0,0,0,3,3,-1.5,118,156.90586053259793,75.23387717464807,0.174997318931714,-0.3017,160.0944546444872
exp902,0,0,0,20,5,24,0,20,0,1,1,-1.5,100,38.542462372480216,160409.96633456132,0.009943882312633,-0.3517,79.2375503829942
exp903,0,0,0,5,14,29,0,0,0,22,22,-1.5,180,83.74896774815954,0.0103259283148988,0.9955701704015848,-0.3127,19.9261105466297
exp904,0,0,20,0,0,10,1,0,0,39,39,-1.2,180,115.69672532518354,0.0014452674286998,0.9965098682750154,-0.5307,0.5030775143126
exp905,0,0,0,0,0,37,0,0,0,33,33,-1.5,180,245.6745423977844,2.716390790719425,0.5288625893939016,-0.2567,54.5772425275824
exp906,1,20,0,0,20,10,0,0,0,19,19,-1.0,30,107.91011393969292,0.0001023245497786,0.994546201943276,-0.6807,0.1945147467945999
exp907,0,0,0,0,20,12,0,0,0,0,38,-1.5,180,80.53072300215557,0.3044321617775817,0.0313510437853921,-0.3297,110.72564289814328
exp908,0,0,0,0,0,33,17,0,0,21,20,-1.5,180,166.05922451128237,2.136101598303831,0.1940566525524218,-0.2537,59.1340570128256
exp909,0,0,0,0,20,21,0,0,0,0,29,-1.5,94,307.25142778199717,2.7412351897093874,0.5056517452465258,-0.3447,59.9824126744402
exp910,0,0,0,0,20,23,3,0,0,21,24,-1.1,180,181.86995217548724,2.1018253851235715,0.26427682175411,-0.2647,61.4852565547654
exp911,0,20,0,0,20,10,0,0,0,0,20,-1.4,30,97.46487106694538,1.3058421212196267e-05,0.993368240795707,-0.6977,0.1599840538118
exp912,0,0,0,0,0,13,14,9,0,34,34,-1.2,30,170.84568760168656,0.0355659031395781,0.994323046719326,-0.5397,2.4925443471142
exp913,0,13,0,0,3,32,0,0,0,21,22,-1.5,143,91.50813062062448,0.0020346331582193,0.9980632428336086,-0.4007,2.8110260177109
exp914,0,0,0,0,20,10,9,0,0,0,31,-1.5,154,188.6955603990847,1.7109622123980246,0.1801475645169009,-0.3367,83.4899491987164
exp915,0,10,0,0,0,10,35,15,0,0,0,-1.1,139,137.98218887433006,0.0069530983468954,0.9926973125991874,-0.5407,10.6207739529515
exp916,0,0,12,0,2,32,12,0,0,11,12,-1.2,153,93.92998917019511,0.0135932645521379,0.9938223782035188,-0.3407,26.7255494376759
exp917,0,0,0,0,0,37,12,0,0,21,21,-1.3,90,279.2868955600399,2.067370191766235,0.6174574662025961,-0.2877,26.7815691115257
exp918,0,0,0,0,0,39,11,0,0,10,20,-1.3,30,80.91370767171583,0.0060032748230244,0.9941428366032136,-0.3157,12.8378659168749
exp919,5,0,5,0,1,46,0,0,0,13,13,-1.0,180,105.71953143479766,0.0307085375438473,0.9944801247063816,-0.7327,6.6440990690321
exp920,4,0,0,0,1,42,0,0,0,23,23,-1.5,180,124.89649247804466,0.0001022415282216,0.997408268732868,-0.3457,0.1382529127108
exp921,0,0,0,0,1,46,0,5,5,13,13,-1.5,180,78.88122343103977,0.0024368983589442,0.9973460242797616,-0.3017,8.2400105166626
exp922,0,0,4,0,1,52,0,0,0,13,13,-1.0,30,91.54809693537058,0.0276121282540846,0.9862857507220564,-0.4377,24.4539770274992
exp923,0,0,5,0,5,42,5,0,0,13,13,-1.5,30,86.70998893178911,0.0005490450191472,0.9982640691332214,-0.2927,1.9709503733282
exp924,0,0,0,0,5,52,0,0,0,13,13,-1.0,180,81.89364830796296,0.0113198886623292,0.987566144229695,-0.2957,8.3936936479944
exp925,0,4,0,0,1,42,5,5,0,13,13,-1.4,30,71.34632958209009,0.0038068691212192,0.9929095934094344,-0.3247,14.2331974352344
exp926,5,0,0,0,5,42,0,5,0,13,13,-1.5,30,98.2826257573348,0.0314180953261205,0.993555118549676,-0.3787,9.6438766008198
exp927,0,0,0,0,1,42,5,0,0,22,22,-1.5,30,108.96735086016449,0.0165850681946819,0.9949872129862988,-0.3017,4.0465797977141005
exp928,0,0,0,0,1,52,4,0,0,13,13,-1.0,180,87.2461710056464,0.0159853708584926,0.9896009075020686,-0.3127,3.5115360745309
exp929,5,5,4,0,1,42,0,0,0,13,13,-1.5,180,78.2072115815721,0.0054996690570243,0.9940620154759268,-0.3547,11.9556668705324
exp930,0,0,0,5,1,51,0,0,0,13,13,-1.0,180,77.57031967109796,0.0016964549168236,0.9985876163199352,-0.3317,5.5626723205058
exp931,0,0,0,0,1,52,4,0,0,13,13,-1.5,180,71.4467094601637,0.0011898047094575,0.9965795234583248,-0.2707,19.1675757147542
exp932,4,0,0,0,1,52,0,0,0,13,13,-1.5,30,70.94248601043851,0.0086745006121567,0.9892608814826618,-0.4067,27.8056012622447
exp933,0,0,4,0,11,42,0,0,0,13,13,-1.0,91,83.79514031344264,0.0007141894715067,0.9957471616013864,-0.2967,1.3731780165337
exp934,0,0,5,0,7,42,0,3,0,13,13,-1.0,30,71.00086326728372,0.0033277864738582,0.992478596924215,-0.5827,9.3509699626444
exp935,0,0,0,0,11,42,2,0,2,13,13,-1.0,180,106.74382940646016,0.0002360289233554,0.9973109277789948,-0.5097,0.3031403133879
exp936,4,0,0,0,1,52,0,0,0,13,13,-1.5,30,157.86299348922793,0.0296518808825554,0.9950017388436566,-0.4087,8.0061268637081
exp937,0,0,4,0,11,42,0,0,0,13,13,-1.0,151,80.47267442205425,0.0004037236371816,0.9981444403308084,-0.2867,1.2790232600972
exp938,0,0,4,0,1,52,0,0,0,13,13,-1.0,180,71.90459500689208,0.0057186259333459,0.9917233743497436,-0.3367,13.0843514871302
exp939,3,0,0,0,2,42,5,0,5,13,13,-1.0,30,83.64289121653036,0.0055930569341254,0.9939050757139452,-0.7637,7.513199760551401
exp940,0,0,0,0,1,52,4,0,0,13,13,-1.5,180,134.0109986855587,0.0002274733999522,0.9938187655098782,-0.3707,0.1261714861892
exp941,0,0,0,0,11,42,0,0,4,13,13,-1.5,180,82.60243074103624,0.001627282309936,0.9965716122570866,-0.4717,2.8562965984549997
exp942,0,0,0,4,1,42,5,5,0,13,13,-1.0,30,128.8472261966243,0.0090714937663398,0.9954420881436564,-0.6167,4.1689623172009
exp943,0,5,0,0,1,46,0,0,5,13,13,-1.0,180,102.68766010992992,6.852560946168729e-05,0.9982164388287538,-0.8657,0.7328519486286
exp944,0,0,0,0,11,46,0,0,0,13,13,-1.0,74,112.12896050034236,1.177491556687883e-05,0.9963690986047188,-0.3157,0.1356511912631
exp945,0,0,0,0,11,46,0,0,0,13,13,-1.0,74,67.69455482665006,0.0012278872271542,0.9961861961169556,-0.3157,9.5822947469275
exp946,0,0,0,0,1,52,3,0,0,14,14,-1.5,30,119.32934489917658,0.025720579541707,0.984076814214158,-0.4087,2.9231247751466003
exp947,0,5,0,0,1,51,0,0,0,13,13,-1.0,79,170.38907086818037,0.0026920729949616,0.9952880912462208,-0.7497,0.147393231754
exp948,4,5,0,0,1,42,5,0,0,13,13,-1.5,30,70.69115964485903,0.0014077694933639,0.9957993388252904,-0.3287,11.7665196532503
exp949,0,5,0,5,1,42,0,0,4,13,13,-1.0,30,188.54989925550996,0.0060386870686119,0.9915983658290104,-0.7887,0.1461018793007
exp950,0,0,0,5,1,42,0,0,0,22,22,-1.5,30,100.44455892403974,0.0120991393461367,0.9906894541921788,-0.3717,5.61455058414
exp951,0,0,0,0,11,42,4,0,0,13,13,-1.5,180,237.59457608856465,0.370970838654408,0.9808395105366567,-0.5247,4.3610319147828
exp952,4,5,0,0,1,42,0,0,5,13,13,-1.0,30,169.03137036369492,0.0009470315097274,0.997760931280506,-0.8337,0.1097595872351
exp953,0,0,0,0,5,52,0,0,0,13,13,-1.5,30,82.50900966021244,0.0045686038863467,0.9923525409132452,-0.3377,5.1401347228892
exp954,5,0,0,0,1,42,5,0,0,17,17,-1.3,180,50.6524158881406,1531.1623184377368,0.0117614828444758,-0.2747,82.1504594867009
exp955,0,0,5,0,1,51,0,0,0,13,13,-1.0,141,75.66064159204586,0.0013097839590138,0.9969098227699856,-0.3517,5.7725710783487
exp956,0,0,0,4,1,52,0,0,0,13,13,-1.0,30,75.83430748979058,0.0001521763326919,0.9978516906739248,-0.4157,2.2732132763478003
exp957,0,0,0,4,1,42,5,5,0,13,13,-1.0,180,126.64839050218302,0.0189138455645257,0.9971335184856592,-0.4347,5.1164463339043005
exp958,0,0,0,0,1,42,0,1,3,23,23,-1.0,30,213.30156060647695,0.0479348657143762,0.9994773686561236,-0.6427,0.9636221244863
exp959,5,0,0,0,10,42,0,0,0,13,13,-1.5,30,75.81605799244655,0.0020430858626645,0.9943984166660556,-0.3377,8.9155296011628
exp960,0,0,0,0,1,52,0,0,0,17,17,-1.0,30,77.90618491380766,0.0002447052487319,0.9963403300981564,-0.4147,2.5042814322724
exp961,0,0,0,0,1,51,0,0,5,13,13,-1.5,30,161.07047589990617,0.0173965909653334,0.9971927401234304,-0.5517,1.7011419150834002
exp962,0,0,0,0,1,52,0,4,0,13,13,-1.5,180,132.79698739446428,0.0403236301788422,0.9930264813959532,-0.4197,2.298842112107
exp963,0,5,0,0,1,46,0,5,0,13,13,-1.4,180,129.53180615816962,0.0181435788429167,0.9931779258998876,-0.4507,1.7146563189121
exp964,0,0,5,0,1,42,0,0,5,17,17,-1.0,180,135.58355621913898,0.0430491000970796,0.9857586522141796,-0.4347,11.2906438678105
exp965,0,0,5,0,1,42,0,5,4,13,13,-1.5,30,124.80611575414424,7.696471681781861e-05,0.9976573411704484,-0.7577,0.1917305280413
exp966,0,4,0,0,1,52,0,0,0,13,13,-1.0,30,73.11147925768212,0.0001100222043563,0.998038899429124,-0.4087,1.9670925383531
exp967,0,0,0,0,1,52,0,0,0,17,17,-1.0,30,71.36000364641244,0.0001548760938325,0.9979736777873256,-0.3867,2.6817002452710996
exp968,0,0,0,0,1,51,0,5,0,13,13,-1.0,180,145.4417656567957,0.0172106668481639,0.992985603950892,-0.5177,1.1585667825582
exp969,5,0,5,0,5,42,0,0,0,13,13,-1.5,30,85.35809063345944,0.0013117108109791,0.997147503815786,-0.3897,3.1934786816855003
exp970,4,0,0,0,1,42,0,0,0,23,23,-1.5,142,102.666523670607,0.0005454616296535,0.9960356278970782,-0.5037,0.2169919457786
exp971,0,0,0,0,5,52,0,0,0,13,13,-1.0,30,75.1948223937424,0.0009463360020333,0.9978212989798796,-0.3617,1.9709319535972
exp972,0,0,0,0,1,46,0,0,0,23,23,-1.3,30,91.87395222478298,0.0013217353988058,0.9976226257149172,-0.4327,0.6007574383287999
exp973,5,0,0,2,1,42,2,0,5,13,13,-1.5,30,123.54912322055196,1.728113648014074e-05,0.9981158741001858,-0.8307,0.107476499102
exp974,5,0,0,5,1,46,0,0,0,13,13,-1.5,180,127.81440434954222,0.00056157232058,0.9942081100145777,-0.6607,0.6542705819476
exp975,4,0,0,0,1,52,0,0,0,13,13,-1.0,180,161.67063634406313,0.0004983099268218,0.9970673485633306,-0.8357,0.1164001127678
exp976,0,0,4,0,11,42,0,0,0,13,13,-1.0,30,70.40252928730153,0.0009316552907892,0.9963175312644926,-0.3407,4.3889059321888
exp977,0,0,0,5,1,42,0,5,4,13,13,-1.5,30,119.60254906986655,1.5159686762342878e-05,0.9967436725804334,-0.8257,0.125775222344
exp978,0,4,0,0,1,52,0,0,0,13,13,-1.5,114,82.2495130105812,0.0012018230654019,0.9965864818877374,-0.3837,1.981032033765
exp979,0,0,0,0,28,1,0,0,0,0,41,-1.0,85,122.33907516050172,4.8521491729215735e-05,0.9930230585227716,-0.7667,0.0957259043326312
exp980,0,0,0,20,28,4,18,0,0,0,0,-1.5,30,126.78198584344572,0.000120649662677,0.9963958299153816,-0.7367,0.2786477498722999
exp981,0,0,28,20,0,2,20,0,0,0,0,-1.2,122,127.76005332373356,0.0001050512117912,0.9987930055056564,-0.7357,0.8105858901292
exp982,9,0,0,0,28,0,0,20,0,13,13,-1.5,180,288.8138276732915,1.166907212083065,0.4546730426043651,-0.3887,17.852004977458
exp983,0,10,0,0,28,0,0,20,12,0,0,-1.5,180,397.89358598100296,2.6946730647567234,0.5519113750805908,-0.3767,33.2128692871567
exp984,0,0,0,0,28,20,0,20,0,0,2,-1.5,180,190.3902342922369,0.4833109585352435,0.4386493540608293,-0.3367,46.90314492456
exp985,20,0,0,0,15,15,20,0,0,0,0,-1.5,30,147.62435701368926,0.0023523154998326,0.9953790276618352,-0.6477,1.6072186486391
exp986,0,0,0,0,13,16,14,2,0,25,25,-1.5,180,122.15503227364051,0.0057390790731658,0.996230324296994,-0.4877,5.5479513655187995
exp987,0,0,21,0,9,10,7,0,0,0,23,-1.0,163,132.98600339834854,0.0012534483323371,0.992954847997764,-0.6167,1.6831613820698
exp988,0,0,0,0,27,0,0,19,0,0,24,-1.5,30,114.72279029916704,0.0014270853726029,0.9967011062271672,-0.5167,4.1697469416783
exp989,7,20,0,20,2,0,20,0,1,0,0,-1.2,180,141.0008327607364,0.0001721716592036,0.9977936509632788,-0.7757,0.2332430948269
exp990,0,0,0,20,9,20,6,0,0,15,15,-1.5,180,217.58009271828453,75.26831632475431,0.4031971970347266,-0.3287,161.0058831906508
exp991,0,0,4,0,10,20,0,0,0,0,36,-1.5,144,298.11399008155877,1.2777506477147045,0.4885080138540511,-0.3937,33.6942129385524
exp992,0,0,28,0,26,0,16,0,0,0,0,-1.5,180,352.17216567804144,2.63565987386547,0.2916702669142842,,121.6044391229838
exp993,0,0,19,0,16,0,0,0,0,35,35,-1.3,30,321.54621650066184,2.513491482901064,0.5157394759270075,-0.3167,39.9239640014217
exp994,0,0,11,20,19,0,0,0,0,20,20,-1.5,180,49.65441338430435,1026852.3206927268,0.1090137652070826,-0.1517,111.182219833149
exp995,0,0,28,0,16,0,0,0,0,26,26,-1.3,180,84.61962858008849,249.1039673480006,0.0589777246854879,-0.3127,180.6682371146672
exp996,0,0,0,0,11,15,20,0,0,0,24,-1.4,180,399.88088167576245,3.123328680096033,0.5563349816696364,-0.3797,52.0630107331031
exp997,20,0,0,20,28,2,0,0,0,0,0,-1.4,130,119.7359417531982,0.0001126343627165,0.9969149356779684,-0.7097,0.2014878854672
exp998,0,0,28,20,0,20,2,0,0,0,0,-1.5,180,82.20809623351988,14574.361184044648,0.169024610074662,-0.3507,194.6585961225583
exp999,0,0,0,0,0,20,0,20,0,0,30,-1.5,180,109.313926095519,0.0245753780256341,0.9922067374152528,-0.3707,8.4053218605157
exp1000,0,20,28,0,22,0,0,0,0,0,0,-1.5,180,288.92566604166205,2.4293992586402253,0.2168271170992005,-0.3917,6.1554035305918
exp1001,0,3,0,0,17,20,1,0,0,0,29,-1.3,180,200.30518504786875,1.821269559699078,0.1531531599786962,-0.3507,81.6555800005671
exp1002,0,0,14,20,28,0,0,0,0,0,8,-1.4,180,116.1539191136648,1287.611696969105,0.2267058048914289,-0.3297,100.04273151531812
exp1003,0,0,14,20,16,20,0,0,0,0,0,-1.5,30,66.06049560936953,2131.4679649487357,0.013456410209072,-0.3977,69.9707157292849
exp1004,0,0,0,0,28,0,8,20,0,0,14,-1.4,180,222.12809196173797,0.5829968103921129,0.4492134498998206,-0.3707,32.117535506072905
exp1005,0,0,0,20,20,18,0,0,0,0,12,-1.5,180,96.4863845471555,4446.115088169241,0.1977146845261468,-0.1687,125.9419041810276
exp1006,0,0,0,0,28,0,0,10,0,0,32,-1.5,180,117.90991747895384,0.0055986622526407,0.9942495355516444,-0.4657,13.479771659827
exp1007,0,0,28,0,9,0,5,0,0,0,28,-1.3,30,94.19803147930156,3.285663809332328e-05,0.9974599899348576,-0.5847,2.1813660953451
exp1008,0,1,0,0,22,10,0,0,0,0,37,-1.5,30,85.66299082816612,0.0005782673844643,0.9982133498444816,-0.4277,15.9680636442959
exp1009,0,0,0,20,25,5,0,20,0,0,0,-1.5,162,300.58815743203195,2.442858176574509,0.1793963494462073,-0.4167,43.6463303097367
exp1010,0,0,0,20,24,0,0,20,0,0,6,-1.5,180,159.6856989482018,0.8262143915539781,0.0524438018339205,-0.4107,49.4921488907712
exp1011,0,0,0,20,26,20,0,0,0,4,4,-1.3,180,143.8151519224293,337.02297918524897,0.2970852230347544,-0.3277,104.6967745100502
exp1012,0,0,28,0,13,20,3,6,0,0,0,-1.5,78,77.44269905924976,0.0050227720795153,0.9896205199425894,-0.3157,28.5877996160161
exp1013,0,0,27,0,25,0,0,18,0,0,0,-1.5,33,109.1770347999988,0.0069876014866685,0.9952731265924678,-0.4267,8.4515415502277
exp1014,0,0,8,0,16,20,0,0,0,26,26,-1.5,112,110.22993468008607,0.0096718579718037,0.987522210966019,-0.4227,4.9337691714778
exp1015,0,0,17,0,27,0,0,0,0,0,26,-1.3,180,249.68457879420117,2.3166177541728614,0.1578187693127507,-0.4337,130.7339224451612
exp1016,0,0,0,0,19,20,20,11,0,0,0,-1.5,171,309.0656997999167,2.3817049770609704,0.5765498759989246,-0.3187,54.735670299496
exp1017,0,14,28,0,28,0,0,0,0,0,0,-1.4,109,381.7588882803629,2.873183404656502,0.3450824898629883,-0.3967,21.9788381054493
exp1018,0,0,0,0,6,20,0,0,0,4,44,-1.5,30,82.41511137210607,0.0055305907538218,0.9905338509049876,-0.3327,13.6608358072221
exp1019,0,20,0,0,12,0,0,6,0,33,32,-1.5,180,120.73047720662083,0.0003035187463774,0.996168292721254,-0.6457,0.6071080497740999
exp1020,0,0,0,20,25,0,0,0,0,25,25,-1.3,30,68.35957247460796,0.110419442623182,0.0169709999874288,-0.3637,80.1498207931528
exp1021,20,14,0,0,28,0,3,0,4,0,1,-1.3,180,234.2644684976821,1.5713598011809993,0.1596102416611189,-0.4167,31.1391059795555
exp1022,0,0,0,0,27,0,0,10,0,33,33,-1.2,180,124.86098047908196,0.0007155815219662,0.9987532858592236,-0.5867,4.6046875198837
exp1023,0,0,0,20,19,11,0,20,0,0,0,-1.5,180,78.89560107868498,0.062776694710109,0.0128992517994857,-0.4127,52.4150708408974
exp1024,0,0,0,20,10,11,3,14,0,0,12,-1.5,180,100.5514260902942,535.3599764857769,0.0558668944029355,-0.3867,68.0733034870934
exp1025,0,0,11,0,23,16,0,20,0,0,0,-1.5,180,97.7349888200026,0.0089623976616171,0.9899697255194212,-0.3737,26.6309848716126
exp1026,11,0,21,0,27,0,0,10,0,0,1,-1.5,81,110.81488886010528,0.0056900026157228,0.9956143636788825,-0.4387,8.2319341382831
exp1027,0,20,0,0,24,9,0,16,0,0,1,-1.5,180,77.61090435439672,0.0024720615885114,0.9865946472638788,-0.3417,45.41311166423171
exp1028,0,0,0,0,14,18,20,17,0,0,1,-1.2,180,101.74497532439536,0.0057494487049791,0.9930500237359158,-0.3977,21.2475919649176
exp1029,0,0,6,20,17,10,0,17,0,0,0,-1.5,180,102.274592049893,237.06546518499928,0.0856928563032519,-0.3347,103.4862111598122
exp1030,0,9,21,0,0,20,20,0,0,0,0,-1.5,151,128.60957204774107,0.0050086355525397,0.9895191615067868,-0.5327,3.3188999594486
exp1031,0,0,28,20,2,20,0,0,0,0,0,-1.5,180,82.70150865233451,17197.779322688264,0.1146052872849019,-0.3727,153.5905805477922
exp1032,0,0,28,0,15,0,0,0,0,23,27,-1.0,180,200.02180010364057,0.5493932945715578,0.406056448243591,-0.3307,21.271593227095103
exp1033,0,0,23,0,27,20,0,0,0,0,0,-1.5,180,157.8741259672481,1.0552134210753477,0.1024838241755859,-0.4087,94.8142958391696
exp1034,0,0,0,0,9,20,0,3,0,0,38,-1.5,136,82.20575048372312,0.0059029718038747,0.989762166225497,-0.3297,25.635949555187494
exp1035,0,0,0,20,23,0,0,0,0,0,27,-1.2,180,454.980165209787,3.1983018668021943,0.4774056144713376,-0.4197,44.896825683625806
exp1036,0,0,28,0,6,0,0,0,0,0,36,-1.5,69,102.2716917362234,2.4400922964338163e-05,0.998801861297561,-0.6817,0.3596466497333
exp1037,0,10,0,0,22,20,18,0,0,0,0,-1.5,156,336.382407704481,1.41235611264395,0.501948878082718,-0.4207,27.0734020340108
exp1038,20,0,1,0,19,13,0,0,0,0,17,-1.5,88,89.082576061384,5.807645318091245e-07,0.9953212313504964,-0.7427,0.1000011989552999
exp1039,0,5,11,15,14,0,0,0,0,25,25,-1.5,180,22.63305889556178,1628780894288.2517,0.0447527538562436,-0.0167,151.3346020630653
exp1040,0,0,6,20,24,0,0,5,0,15,15,-1.5,30,112.84428095912033,0.008634294356209,0.99424154601625,-0.4337,9.9918702613687
exp1041,0,0,16,15,24,0,0,0,0,15,15,-1.0,180,81.33819827904239,0.0002116275391186,0.9972851689183094,-0.4397,1.9832235024996
exp1042,0,0,16,15,14,5,5,0,0,15,15,-1.0,180,84.05520069872965,0.0011800227679486,0.9957314978308076,-0.3887,11.6528318436143
exp1043,0,0,6,15,24,0,0,5,0,20,20,-1.5,50,296.91847724295405,1.0872364010523552,0.4905102880224111,-0.4127,16.490074752196602
exp1044,0,0,11,25,14,5,0,0,0,15,15,-1.0,53,107.66125119052128,0.0002081977083318,0.998443592767085,-0.5857,0.4911644967603999
exp1045,0,0,16,15,14,0,0,0,0,25,25,-1.0,180,76.3582243803246,0.0005949278435855,0.9966667265062452,-0.3807,5.5008392638017
