Repository: ann2588/HER_catalyst_optimizer

# Figure Generation Pipeline

This repository contains the data, plotting scripts, and generated figure outputs for the manuscript figures in the work "Chemistry-infused bandit framework for interpretable autonomous campaign of electrocatalysis" (DOI pending). Run commands from the project root unless noted otherwise.

```bash
cd "/path/to/Source Code"
```

## Navigate Figures

Use `figure_registry.csv` as the main index for inspection. Each row maps a manuscript figure label to the files needed to inspect or reproduce it:

- `Figure`: manuscript label, such as `Figure3h` or `FigureS13`
- `Figure path`: generated output folder for that figure

File: Data and plot/Data/merged_all_Ar.csv (part 3 of 4)
Experiment,V,Cr,Mg,Fe,Co,Ni,Cu,S,Se,P,blank,Volt,Time,Overpotential V at 2.0 mA/cm2_Ar,Overpotential V at 10.0 mA/cm2_Ar,Overpotential V at 20.0 mA/cm2_Ar,Overpotential V at 30.0 mA/cm2_Ar,Overpotential V at 40.0 mA/cm2_Ar,Overpotential @ 50 mA_Ar,Tafel Slope (mV dec-1)_Ar,Exchange Current Density (mA cm-2)_Ar,Cdl mF cm-2_Ar
exp694,0,4,0,41,15,0,5,0,0,5,5,-1.5,104,-0.0147,-0.1557,-0.4257,-0.4387,-0.4447,-0.4497,139.781015,0.551972238,24.30788514
exp695,0,0,5,35,25,0,0,0,0,5,5,-1.5,138,-0.0627,-0.0897,-0.1127,-0.1347,-0.0097,-0.1767,42.32344371,18139035.34,78.42397157
exp696,5,0,0,35,15,5,5,0,0,5,5,-1.5,30,-0.0247,-0.1097,-0.2177,-0.3817,-0.3967,-0.4077,292.8266528,58.60105404,83.28296911
exp697,5,0,0,45,15,0,0,0,0,5,5,-1.5,96,-0.0347,-0.0747,-0.1407,-0.1927,-0.2337,-0.2677,54.29173073,1020368.421,124.6732667
exp698,0,0,5,40,15,5,0,0,0,5,5,-1.4,180,-0.0767,-0.0917,-0.0407,-0.1327,-0.0187,-0.0107,33.77157171,834760679.8,73.40144353
exp699,0,0,2,38,15,0,5,0,5,5,5,-1.5,30,-0.4897,-0.5667,-0.6057,-0.6367,-0.6627,-0.6847,119.5826915,0.000150226,2.059598109
exp700,4,1,0,35,25,0,0,0,0,5,5,-1.5,112,-0.0467,-0.0617,-0.0877,-0.1177,-0.1467,-0.1747,36.67716588,160416557.6,140.8368022
exp701,0,5,5,40,15,0,0,0,0,5,5,-1.5,90,-0.0537,-0.0747,-0.1057,-0.1377,-0.1657,-0.1897,61.95424668,327018.5757,96.50947987
exp702,0,0,0,35,25,5,0,0,0,5,5,-1.5,128,-0.0637,-0.0847,-0.1127,-0.1387,-0.1657,-0.1937,49.95790634,1502066.034,122.7334619
exp703,5,0,0,35,25,0,0,0,0,5,5,-1.5,30,-0.0297,-0.1607,-0.3547,-0.3947,-0.4087,-0.4197,82.50798011,1510.999629,75.40674458
exp704,3,0,5,42,15,0,0,0,0,5,5,-1.5,143,-0.0567,-0.0697,-0.0907,-0.1157,-0.1427,-0.1687,23.57152789,2.52761E+12,153.0927414
exp705,5,0,5,35,15,0,5,0,0,5,5,-1.5,159,-0.0447,-0.0607,-0.0787,-0.1017,-0.1317,-0.1647,23.45129223,6.25743E+12,168.7600112
exp706,0,5,0,45,15,0,0,0,0,5,5,-1,163,-0.2797,-0.3147,-0.3327,-0.3447,-0.3557,-0.3647,73.7928214,0.000821179,14.7761262
exp707,0,0,5,36,15,0,5,0,4,5,5,-1.5,162,-0.0317,-0.0647,-0.1647,-0.3907,-0.4187,-0.4367,248.0496654,98.19042948,123.7322689
exp708,5,0,5,40,15,0,0,0,0,5,5,-1.5,129,-0.0307,-0.0617,-0.1057,-0.1517,-0.1917,-0.2257,50.28171452,2901090.9,148.9067694
exp709,0,5,0,38,15,5,0,0,0,7,7,-1.5,120,-0.0617,-0.0457,-0.1147,-0.0187,-0.1637,-0.1877,43.47602424,15744947.44,116.9565568
exp710,5,1,2,37,15,5,0,0,0,5,5,-1.5,180,-0.0437,-0.0627,-0.0847,-0.1127,-0.1417,-0.1717,27.70635498,33658900529,156.5537157
exp711,5,5,2,35,19,0,0,0,0,5,4,-1.4,156,-0.0337,-0.0677,-0.1267,-0.1797,-0.2237,-0.2787,73.30480124,45787.05467,120.0414142
exp712,0,5,0,35,25,0,0,0,0,5,5,-1.2,180,-0.0437,-0.0767,-0.1217,-0.1627,-0.3607,-0.4067,134.806843,814.3050443,92.34572545
exp713,0,5,0,40,15,5,0,0,0,5,5,-1.5,121,-0.0697,-0.0877,-0.1117,-0.0197,-0.1597,-0.1827,43.79893002,14822281.53,116.6051984
exp714,5,0,5,40,15,0,0,0,0,5,5,-1.5,167,-0.0437,-0.0657,-0.1057,-0.1507,-0.1927,-0.2287,47.89099686,4743246.815,141.0908534
exp715,2,5,5,38,15,0,0,0,0,5,5,-1.5,131,-0.0687,-0.0807,-0.0427,-0.1207,-0.1437,-0.1667,16.47949591,1.32E+17,129.8372026
exp716,5,0,3,42,15,0,0,0,0,5,5,-1.5,112,-0.0277,-0.0667,-0.1217,-0.1717,-0.2147,-0.2517,52.61911271,1587139.181,135.4031353
exp717,0,5,0,35,25,0,0,0,0,5,5,-1,30,-0.4017,-0.4527,-0.4797,-0.4987,-0.5137,-0.5277,96.26839458,0.000188476,0.225156417
exp718,0,0,5,35,15,5,5,0,0,5,5,-1.5,158,-0.0027,-0.4237,-0.4397,-0.4517,-0.4687,-0.4937,513.023442,3.273734029,23.26244378
exp719,0,5,0,45,15,0,0,0,0,5,5,-1.5,103,-0.0577,-0.0327,-0.1177,-0.1497,-0.1787,-0.2047,55.14941557,987500.0102,105.6652798
exp720,5,0,5,35,20,0,0,0,0,5,5,-1.5,80,-0.0087,-0.1747,-0.2527,-0.3727,-0.4137,-0.4287,181.6552611,140.0764283,74.89109972
exp721,5,0,0,45,15,0,0,0,0,5,5,-1.5,132,-0.0477,-0.2097,-0.3727,-0.4017,-0.4187,-0.4327,224.1413102,1.547157223,54.85610749
exp722,0,0,5,35,25,0,0,0,0,5,5,-1.5,180,-0.1747,-0.4287,-0.4407,-0.4687,-0.4917,-0.5167,103.5974175,0.0007884,15.57999988
exp723,0,0,5,45,15,0,0,0,0,5,5,-1.5,134,-0.0547,-0.0827,-0.0167,-0.1737,-0.2077,-0.2347,36.85092775,237733223.1,117.7192983
exp724,0,0,5,45,15,0,0,0,0,5,5,-1.5,142,-0.0597,-0.0347,-0.0217,-0.1907,-0.2797,-0.3647,108.8219297,3608.821639,3.391445939
exp725,5,5,3,35,15,2,0,0,0,5,5,-1.5,113,-0.5017,-0.5667,-0.6007,-0.6247,-0.6437,-0.6617,117.6423797,0.000152163,0.464274809
exp726,0,4,5,35,15,0,5,0,0,6,6,-1.5,152,-0.0127,-0.1007,-0.3477,-0.3567,-0.3627,-0.3687,113.6343081,173.9791025,112.8773315
exp727,0,0,5,43,15,2,0,0,0,5,5,-1.5,49,-0.0307,-0.0797,-0.1417,-0.3897,-0.4047,-0.4147,308.0147257,56.46216589,92.64697893
exp728,5,0,5,35,15,5,0,0,0,5,5,-1.5,180,-0.0387,-0.0587,-0.0837,-0.1147,-0.1467,-0.1787,34.50005467,546015619.2,164.8084771
exp729,20,0,30,0,0,0,20,0,0,0,0,-1,64,-0.5467,-0.6547,-0.7167,-0.7577,-0.7897,-0.8167,195.5279052,0.003884707,0.216412588
exp730,0,0,17,0,19,0,11,0,0,0,23,-1.2,84,-0.4147,-0.4757,-0.5127,-0.5477,-0.5817,-0.6117,152.3501916,0.006253424,2.204922155
exp731,0,0,0,0,7,17,25,0,0,0,21,-1.5,30,-0.3657,-0.4237,-0.4497,-0.4677,-0.4817,-0.4947,103.0948924,0.000927291,4.066938167
exp732,6,0,30,0,0,25,0,0,0,0,9,-1,136,-0.4427,-0.4987,-0.5297,-0.5517,-0.5697,-0.5857,118.5194427,0.000521637,0.962455044
exp733,0,17,0,0,15,17,0,20,0,0,1,-1.5,180,-0.2277,-0.3017,-0.3327,-0.3547,-0.3727,-0.3887,99.04030614,0.007026061,18.97800874
exp734,0,0,0,0,33,0,0,0,0,0,37,-1.5,180,-0.4207,-0.4817,-0.5167,-0.5387,-0.5577,-0.5737,106.582315,0.000212823,5.726081106
exp735,20,0,0,10,40,0,0,0,0,0,0,-1.5,177,-0.4247,-0.5027,-0.5447,-0.5737,-0.5967,-0.6167,134.9438902,0.001602882,1.48935419
exp736,0,20,28,0,16,0,0,0,0,7,6,-1,180,-0.1517,-0.3107,-0.3257,-0.3347,-0.3427,-0.3497,360.8390655,3.144200138,68.07532541
exp737,0,0,0,0,28,19,0,2,0,0,21,-1.3,180,-0.2627,-0.3357,-0.3677,-0.3887,-0.4067,-0.4217,101.690663,0.003867473,13.97491148
exp738,0,0,30,0,33,0,0,0,7,0,0,-1.5,30,-0.4437,-0.5307,-0.5717,-0.5997,-0.6217,-0.6417,116.1772601,0.000136462,2.296586803
exp739,0,25,0,0,40,0,3,2,0,0,0,-1,180,-0.3427,-0.4247,-0.4617,-0.4847,-0.5027,-0.5177,106.8407752,0.000564592,8.189320809
exp740,0,0,0,20,1,12,7,30,0,0,0,-1.5,180,-0.0647,-0.2067,-0.2587,-0.2887,-0.3577,-0.4617,13.22508523,1.52E-20,30.29804587
exp741,0,24,0,0,40,6,0,0,0,0,0,-1.5,137,-0.4077,-0.4497,-0.4787,-0.5037,-0.5237,-0.5407,110.7164782,0.000828228,6.470818049
exp742,0,0,0,0,25,16,15,0,0,0,14,-1.2,180,-0.3417,-0.3997,-0.4227,-0.4377,-0.4497,-0.4607,84.50008796,0.000265164,13.22373071
exp743,0,16,0,0,27,0,0,14,14,0,-1,-1.5,180,-0.2207,-0.3167,-0.3517,-0.3767,-0.3977,-0.4147,348.8279357,1.677059438,19.26043693
exp744,0,0,30,0,0,25,15,0,0,0,0,-1.4,30,-0.4607,-0.5307,-0.5697,-0.5967,-0.6177,-0.6357,129.1416599,0.000579263,1.15640047
exp745,0,0,0,0,1,25,3,17,0,0,24,-1.5,61,-0.1667,-0.2387,-0.2717,-0.2927,-0.3097,-0.3237,84.04064743,0.009329646,20.58301223
exp746,0,0,0,0,0,25,0,0,0,0,45,-1.3,180,-0.4867,-0.5787,-0.6277,-0.6587,-0.6817,-0.7007,131.6555174,0.000329534,0.401927691
exp747,0,0,25,0,10,7,8,0,0,20,20,-1.5,180,-0.0017,-0.2827,-0.2987,-0.3057,-0.3117,,170.110482,1.806119279,84.82808885
exp748,0,23,0,0,22,25,0,0,0,0,0,-1.5,180,-0.4197,-0.4807,-0.5147,-0.5407,-0.5637,-0.5847,123.3995268,0.000952534,1.145126781
exp749,0,0,0,20,23,0,0,0,0,0,27,-1.1,180,-0.4247,-0.5107,-0.5537,-0.5807,-0.6007,-0.6197,128.9217168,0.000971701,2.178114656
exp750,0,0,0,20,6,0,9,0,0,0,35,-1.5,136,-0.0297,-0.0937,-0.1647,-0.3937,-0.4327,-0.4417,337.7879882,62.7884797,95.22863489
exp751,0,0,0,0,38,0,0,15,0,0,17,-1.5,180,0.0083,-0.2727,-0.3077,-0.3287,-0.3457,-0.3597,404.5795812,3.037348352,65.82847088
exp752,0,0,4,20,26,0,0,0,0,20,20,-1.5,180,-0.0527,-0.0377,-0.0847,-0.1057,-0.0107,-0.1597,52.4369043,639268.8478,154.6781856
exp753,0,0,0,20,0,25,15,0,0,0,10,-1.5,165,-0.0167,-0.0567,-0.1167,0.0113,-0.3307,-0.3417,235.4135958,77.02515592,173.2294771
exp754,0,0,30,20,0,20,0,0,0,0,0,-1.5,180,-0.0437,-0.3237,-0.3707,-0.3907,-0.4057,-0.4187,143.5617764,0.632349086,75.43259098
exp755,0,0,30,0,26,0,8,0,0,6,6,-1,180,0.0103,-0.3247,-0.3397,-0.3527,-0.3657,-0.3777,79.16080036,0.001040209,25.83417769
exp756,0,0,0,0,20,20,0,30,0,0,0,-1.5,180,0.0093,-0.2447,-0.2777,-0.2967,-0.3107,-0.3237,356.5612544,2.851245607,62.71178277
exp757,8,24,0,0,38,0,0,0,0,0,0,-1.5,180,-0.0197,-0.0417,-0.0987,0.0053,-0.2247,-0.2557,114.5294987,496.9172827,153.1528294
exp758,0,0,26,0,14,25,0,0,0,5,5,-1.1,180,-0.2057,-0.2797,-0.2877,-0.2927,-0.2987,-0.3067,229.3495697,1.16957474,25.0173875
exp759,20,25,5,0,20,0,0,0,0,0,0,-1.5,180,-0.5617,-0.6287,-0.6617,-0.6817,-0.6977,-0.7107,111.9103067,5.73E-05,0.100838238
exp760,0,0,0,0,0,12,25,0,0,0,33,-1.3,65,-0.3687,-0.4237,-0.4497,-0.4677,-0.4827,-0.4957,100.0924391,0.000545637,3.205444634
exp761,0,25,0,0,13,0,0,0,32,0,0,-1,180,-0.5347,-0.6767,-0.7357,-0.7647,-0.7837,-0.7987,150.5740583,0.000461647,0.298680939
exp762,0,3,0,0,33,9,25,0,0,0,0,-1.5,180,-0.3617,-0.4337,-0.4637,-0.4837,-0.4997,-0.5147,110.7343527,0.001198833,14.04883691
exp763,0,0,0,20,30,20,0,0,0,0,0,-1.5,180,-0.0187,-0.0967,-0.3737,-0.3877,-0.3947,-0.3997,175.24458,85.20814048,95.07015467
exp764,0,19,0,0,16,0,0,0,35,0,0,-1,168,-0.4337,-0.6067,-0.7117,-0.7537,-0.7747,-0.7877,214.7726275,0.013481475,0.655682843
exp765,0,5,0,0,38,2,25,0,0,0,0,-1.5,30,-0.5117,-0.5787,-0.6087,-0.6277,-0.6427,-0.6547,104.6825676,2.81E-05,3.783852853
exp766,0,0,0,20,20,0,0,30,0,0,0,-1.5,180,-0.0357,-0.0187,-0.1797,0.0043,-0.3737,-0.3897,4.148889645,2.06E-46,78.42044497
exp767,0,20,0,20,5,0,25,0,0,0,0,-1.5,30,-0.4897,-0.5537,-0.5877,-0.6117,-0.6317,-0.6487,112.4249515,9.37E-05,4.362303301
exp768,0,0,0,0,38,0,0,12,0,20,20,-1.5,125,-0.0237,-0.2967,-0.3307,-0.3527,-0.3707,-0.3867,97.45370942,0.005915632,36.96852313
exp769,0,0,30,0,28,0,10,0,0,2,2,-1.2,180,-0.3237,-0.3637,-0.3767,-0.3867,-0.3937,-0.4017,345.9294768,1.779802945,44.68686272
exp770,0,25,0,0,15,25,3,2,0,0,0,-1.3,180,-0.2517,-0.3427,-0.3757,-0.3987,-0.4167,-0.4317,100.8985189,0.003533508,22.12852143
exp771,0,21,28,0,14,5,3,0,0,0,-1,-1,180,-0.3927,-0.4667,-0.5017,-0.5247,-0.5437,-0.5607,110.9489163,0.000504499,3.913510488
exp772,0,25,0,20,22,0,0,0,0,3,3,-1.5,180,-0.0657,-0.1047,-0.1547,-0.3157,-0.4027,-0.4097,221.1017227,95.24097487,70.91821602
exp773,0,3,0,20,30,0,0,0,0,17,17,-1.5,180,-0.0487,-0.1767,-0.3947,,-0.4027,-0.4067,86.79583778,0.153132057,47.83619066
exp774,0,23,22,0,22,0,0,3,0,0,0,-1,180,-0.4517,-0.5097,-0.5367,-0.5537,-0.5667,-0.5787,89.95446042,1.86E-05,2.634845414
exp775,0,25,0,0,17,0,25,3,0,0,0,-1,66,-0.5167,-0.5707,-0.6017,-0.6257,-0.6447,-0.6597,101.3373989,2.93E-05,3.278336493
exp776,4,0,0,0,36,0,0,30,0,0,0,-1.5,180,0.0013,-0.2697,-0.3017,-0.3217,-0.3377,-0.3517,278.5648453,1.381916729,49.91581536
exp777,0,0,0,0,12,25,0,0,0,20,33,-1.5,180,-0.1867,-0.3177,-0.3417,-0.3597,-0.3757,-0.3907,94.79194948,0.004510644,25.99996033
exp778,0,23,0,20,26,0,0,1,0,0,0,-1.5,180,-0.0407,-0.0057,0.0113,-0.3557,-0.3877,-0.4027,220.3329337,71.71821105,85.02882413
exp779,0,0,16,0,21,0,19,14,0,0,0,-1.5,30,-0.3097,-0.3907,-0.4357,-0.4677,-0.4917,-0.5117,134.9456421,0.008125166,7.930344726
exp780,0,0,1,0,38,25,0,5,0,0,1,-1.5,180,0.0093,-0.2397,-0.2757,-0.2957,-0.3117,-0.3247,307.4398892,2.325402577,76.01809699
exp781,0,0,11,0,34,1,0,24,0,0,0,-1.5,30,-0.2707,-0.3437,-0.3797,-0.4047,-0.4247,-0.4417,113.3006405,0.007702724,10.14223865
exp782,0,0,26,20,15,0,0,0,0,9,9,-1.1,180,-0.4097,-0.4687,-0.4997,-0.5207,-0.5367,-0.5517,100.2591352,0.000131607,7.590076954
exp783,0,0,30,0,30,0,0,0,0,10,10,-1,148,-0.0057,-0.3127,-0.3267,-0.3367,-0.3437,-0.3507,360.6644066,2.60743697,44.97925511
exp784,0,0,0,0,31,0,0,25,0,0,14,-1.5,180,0.0063,-0.2747,-0.3087,-0.3297,-0.3467,-0.3617,260.6402736,1.072872496,51.78477152
exp785,0,0,0,0,0,25,12,12,0,20,21,-1.5,180,-0.1227,-0.2117,-0.2467,-0.2687,-0.2867,-0.3007,300.9887614,2.5777346,37.80633605
exp786,0,0,0,0,40,0,0,0,30,0,0,-1.5,165,-0.5997,-0.6827,-0.7127,-0.7327,-0.7487,-0.7627,108.6849138,1.02E-05,0.272518781
exp787,0,0,0,20,29,0,0,21,0,0,0,-1.5,146,-0.0597,-0.3477,-0.3837,-0.4097,-0.4307,-0.4497,342.5090388,2.519077968,39.4878034
exp788,0,0,0,0,40,0,0,0,0,0,30,-1.5,66,-0.4127,-0.4867,-0.5207,-0.5437,-0.5627,-0.5797,121.5595979,0.00070197,4.281007723
exp800,0,20,0,15,25,0,0,2,0,8,8,-1.3,180,-0.2607,-0.3447,-0.3767,-0.3987,-0.4157,-0.4317,101.4078077,0.002777601,22.76052103
exp801,0,28,0,25,17,0,0,0,0,0,0,-1,180,-0.3807,-0.4387,-0.4687,-0.4897,-0.5057,-0.5197,105.2537165,0.000569206,1.502420326
exp802,0,30,0,23,17,0,0,0,0,0,0,-1.4,42,-0.0577,-0.1607,-0.4047,-0.4097,-0.4137,,61.81545132,0.028616824,52.36707103
exp803,5,20,0,25,17,0,0,0,0,3,3,-1.5,30,-0.0357,-0.3047,-0.3837,-0.4017,-0.4147,-0.4257,244.8273826,1.784810987,62.23433285
exp804,0,20,4,24,17,0,0,0,5,0,0,-1.5,180,-0.1087,-0.3417,-0.3877,-0.4187,-0.4447,-0.4697,486.8383573,2.887284383,24.95448281
exp805,0,20,0,15,22,0,0,5,0,8,8,-1.4,180,-0.0497,-0.3177,-0.3507,-0.3717,-0.3897,-0.4047,412.895932,2.668578193,30.8153202
exp806,0,20,0,25,17,5,0,0,0,0,3,-1,180,-0.4527,-0.5157,-0.5497,-0.5747,-0.5937,-0.6107,105.5738685,0.000100863,0.917853696
exp807,0,20,0,25,25,0,0,0,0,0,0,-1.5,30,-0.0977,-0.3997,-0.4087,-0.4167,-0.4267,-0.4397,482.4524147,3.052072406,27.78185093
exp808,5,30,0,15,17,0,0,0,0,3,3,-1.5,30,-0.0907,-0.3707,-0.3937,-0.4087,-0.4207,-0.4337,383.4456953,1.607358397,35.10240002
exp809,0,30,0,15,20,0,5,0,0,0,0,-1,180,-0.2957,-0.3357,-0.3567,-0.3707,-0.3827,-0.3927,76.44645845,0.000365985,8.61213511
exp810,0,30,0,15,17,0,0,4,0,4,4,-1.5,30,-0.3037,-0.3777,-0.4097,-0.4307,-0.4487,-0.4647,111.3021861,0.002456174,9.723996824
exp811,0,20,0,15,27,0,0,0,0,8,8,-1.5,78,-0.0367,-0.0807,-0.1657,-0.3707,-0.3817,-0.3877,233.3976937,62.89993629,64.40827436
exp812,0,20,0,23,22,0,0,0,5,0,0,-1,30,-0.4967,-0.6147,-0.6697,-0.7007,-0.7237,-0.7417,170.9966138,0.002213038,1.502154972
exp813,0,30,0,15,17,0,0,0,0,8,8,-1.3,180,-0.0287,-0.0087,-0.0957,-0.1527,-0.3457,-0.3587,158.565499,281.896249,150.4039219
exp814,0,20,0,18,27,0,0,0,5,0,0,-1.3,180,-0.4757,-0.5657,-0.6057,-0.6317,-0.6517,-0.6687,122.4670679,0.000170964,5.755183015
exp815,0,20,0,15,23,0,5,0,0,7,7,-1.5,180,-0.0267,-0.2787,-0.3907,-0.3977,-0.4017,-0.4047,112.6524173,228.5549546,99.1246413
exp816,5,20,0,25,17,0,0,0,0,3,3,-1.5,136,-0.0267,-0.0567,-0.0987,-0.1397,-0.1757,0.0113,51.01047041,1023988.079,156.1121395
exp817,5,20,0,18,27,0,0,0,0,0,0,-1.5,180,-0.0357,-0.0567,-0.0947,-0.1377,-0.1947,-0.2737,94.11215724,2765.584751,131.8098771
exp818,5,30,0,15,20,0,0,0,0,0,0,-1.5,30,-0.2657,-0.3857,-0.4097,-0.4287,-0.4467,-0.4627,90.76170495,0.000430663,18.9184545
exp819,0,20,0,15,27,0,5,3,0,0,0,-1.5,180,-0.1977,-0.3747,-0.4107,-0.4337,-0.4517,-0.4677,341.9545475,1.064501815,29.26597758
exp820,5,20,0,25,17,0,0,0,0,3,3,-1,30,-0.4597,-0.5107,-0.5367,-0.5537,-0.5677,-0.5807,88.57585456,1.30E-05,3.047409401
exp821,5,20,0,25,20,0,0,0,0,0,0,-1.5,180,-0.0347,-0.0637,-0.1117,-0.1587,-0.2107,-0.2877,93.05842906,4483.94674,131.0390787
exp822,0,20,0,25,25,0,0,0,0,0,0,-1.5,30,-0.0127,-0.3937,-0.4057,-0.4117,-0.4187,-0.4277,409.6647852,3.117189014,36.36509293
exp823,0,20,0,25,21,0,4,0,0,0,0,-1.5,180,-0.0647,-0.4107,-0.4197,-0.4267,-0.4357,-0.4567,479.8264281,3.07014464,27.59195861
exp824,0,30,0,15,17,0,0,0,0,0,8,-1,30,-0.6587,-0.7337,-0.7667,-0.7877,-0.8037,-0.8177,129.7352589,4.92E-05,0.111483509
exp825,0,23,0,25,17,0,5,0,0,0,0,-1.1,86,-0.6237,-0.7067,-0.7467,-0.7717,-0.7907,-0.8067,127.4378212,5.25E-05,0.087692324
exp826,5,21,0,15,22,0,0,1,5,0,1,-1.4,180,-0.0377,-0.1457,-0.3567,-0.3897,-0.4147,-0.4367,10.33121432,2.34E+18,59.19524995
exp827,0,20,0,15,27,5,0,0,0,3,3,-1.5,180,-0.0467,-0.0847,-0.1627,0.0123,-0.3617,-0.3737,229.7516443,67.36267993,45.68879093
exp828,5,30,0,15,20,0,0,0,0,0,0,-1.5,180,-0.0207,-0.0707,-0.1327,-0.2277,-0.2927,-0.3217,213.2157469,109.4434074,109.8259959
exp829,5,20,0,15,22,0,0,0,0,8,8,-1.5,180,-0.0377,-0.0557,-0.0897,-0.1267,-0.1687,-0.2347,76.23132121,14155.75405,116.0456075
exp830,0,20,0,15,27,0,0,0,0,8,8,-1.4,180,-0.3587,-0.4037,-0.4507,-0.4937,-0.5357,-0.5637,192.8086088,0.083398334,9.426008438
exp831,0,30,0,15,17,3,5,0,0,0,0,-1.4,140,-0.0407,-0.3787,-0.3937,-0.3997,-0.4057,-0.4117,293.0788858,2.471530603,50.80680135
exp832,0,26,0,15,21,0,0,0,0,8,8,-1.5,180,-0.0647,-0.0097,0.0093,-0.3917,-0.4007,-0.4067,198.9229031,82.64592724,53.95434003
exp833,0,20,0,15,27,0,0,0,0,8,8,-1.5,180,-0.3747,-0.4147,-0.4627,-0.5017,-0.5317,-0.5577,174.0783867,0.040928594,10.58061541
exp834,5,28,5,15,17,0,0,0,0,0,0,-1.5,30,0.0073,-0.3617,-0.3927,-0.4037,-0.4127,-0.4217,429.7568844,3.066070278,49.0898871
exp835,5,20,0,25,17,0,0,0,0,3,3,-1.5,37,-0.1357,-0.3937,-0.4207,-0.4407,-0.4587,-0.4757,97.77893687,0.000672832,22.6594006
exp836,0,20,0,25,17,0,0,0,0,8,8,-1.5,136,-0.0487,-0.0747,-0.0987,-0.1227,-0.1457,-0.1677,51.59108561,1837897.059,127.4821445
exp837,0,20,0,24,17,0,0,1,0,8,8,-1.5,135,-0.0397,-0.0707,-0.0007,-0.2137,-0.3117,-0.3387,151.6577742,323.2241653,118.2958259
exp838,0,23,5,15,23,0,0,0,0,4,4,-1.5,180,0.0133,-0.4217,-0.4867,-0.5287,-0.5597,-0.5977,209.5064167,0.083768136,7.950397185
exp839,0,20,3,22,17,0,0,0,0,8,8,-1.5,180,-0.0727,-0.0967,-0.0447,-0.1407,-0.0217,-0.1867,44.12422946,5414048.647,84.65548322
exp840,1,24,0,15,17,5,0,0,0,8,8,-1.5,180,-0.0307,-0.3047,-0.3767,-0.4077,-0.4417,-0.4677,404.0181244,2.914153491,19.5494492
exp841,5,20,0,25,17,0,0,0,0,3,3,-1.5,30,-0.0597,-0.3547,-0.4047,-0.4187,-0.4297,-0.4397,471.9819143,3.244732289,47.53653862
exp842,0,20,5,15,22,0,5,0,0,3,3,-1.5,65,-0.4157,-0.4307,-0.4537,-0.4817,-0.5067,-0.5287,106.4329975,0.000816816,8.977202062
exp843,5,30,0,15,17,0,0,0,0,3,3,-1.5,180,-0.0337,-0.0677,-0.1227,-0.1807,-0.2787,-0.3187,128.0055772,768.8823813,120.2239477
exp844,2,20,0,15,27,0,0,0,0,6,6,-1.5,113,-0.3747,-0.4267,-0.4547,-0.4747,-0.4907,-0.5057,89.19325398,0.000133697,3.944822404
exp845,2,20,5,16,27,0,0,0,0,0,0,-1.5,180,-0.3577,-0.4117,-0.4387,-0.4577,-0.4737,-0.4877,91.52951651,0.000273514,6.629356774
exp846,0,30,5,18,17,0,0,0,0,0,0,-1.5,180,-0.1747,-0.4117,-0.4307,-0.4447,-0.4577,-0.4687,79.16252409,6.65E-05,18.56615477
exp847,5,20,0,25,17,0,0,0,0,0,3,-1.5,140,-0.0827,-0.3007,-0.3827,-0.4047,-0.4237,-0.4407,397.3441131,2.891381295,33.91562136
exp848,0,30,0,15,18,0,0,0,0,7,7,-1.3,180,-0.0947,-0.3997,-0.4077,-0.4137,-0.4217,-0.4297,366.0111438,1.513153809,34.81534429
exp849,5,28,0,15,17,5,0,0,0,0,0,-1,180,-0.6037,-0.6897,-0.7347,-0.7627,-0.7847,-0.8027,144.9770023,0.000273179,0.130608064
exp850,3,20,0,15,24,0,0,0,0,8,8,-1.5,180,-0.0107,-0.2217,-0.3537,-0.3717,-0.3827,-0.3917,82.84484773,0.113767599,59.02229708
exp851,0,28,0,15,19,0,0,0,0,8,8,-1.5,180,-0.3587,-0.3997,-0.4077,-0.4207,-0.4347,-0.4497,80.57495718,0.000190344,23.75758641
exp852,5,21,0,15,19,0,5,5,0,0,0,-1.5,180,-0.2527,-0.4107,-0.4497,-0.4777,-0.5027,-0.5257,487.5160196,2.009450808,20.53931488
exp853,0,20,5,15,17,5,0,0,0,8,8,-1.5,180,-0.0707,-0.3767,-0.4167,-0.4407,-0.4587,-0.4747,495.8429783,2.759481894,27.05164378
exp854,5,23,0,25,17,0,0,0,0,0,0,-1,97,-0.6747,-0.7247,-0.7487,-0.7657,-0.7797,-0.7917,114.9732731,1.30E-05,0.099893972
exp855,0,30,0,15,25,0,0,0,0,0,0,-1.5,180,-0.0187,-0.1127,-0.3467,-0.3837,-0.3947,-0.4007,183.8681403,88.42485391,70.3125532
exp856,0,22,0,15,21,0,0,0,0,2,12,-1.5,180,-0.1077,-0.3867,-0.3997,-0.4097,-0.4217,-0.4357,86.48731242,0.000579927,26.14395344
exp857,1,20,0,25,19,0,0,5,0,0,0,-1.5,139,-0.0957,-0.3107,-0.4207,-0.4487,-0.4727,-0.4947,144.6188159,0.398610086,25.66725044
exp858,0,20,0,16,26,0,0,0,0,8,8,-1.5,180,-0.3157,-0.4187,-0.4527,-0.4797,-0.5047,-0.5307,122.1973526,0.002747294,19.41728017
exp859,0,0,0,20,0,46,4,0,0,0,0,-1.5,30,-0.1967,-0.3157,-0.3367,-0.3527,-0.3667,-0.3797,85.62404799,0.002059265,22.06340881
exp860,0,0,0,20,20,10,0,0,0,0,20,-1,180,-0.3877,-0.5237,-0.5677,-0.5957,-0.6187,-0.6367,117.7195103,0.000248152,2.821145114
exp861,0,0,3,20,20,27,0,0,0,0,0,-1.5,180,-0.0047,-0.0867,-0.2817,-0.3237,-0.3347,-0.3427,14.95627529,11560255925,101.9211281
exp862,0,0,0,0,0,41,11,0,0,0,18,-1.5,89,0.0083,-0.2077,-0.2627,-0.2837,-0.2987,-0.3107,120.055456,0.13159324,54.24725264
exp863,0,0,0,0,20,10,0,20,0,0,20,-1.5,180,-0.1527,-0.2427,-0.2777,-0.3007,-0.3197,-0.3357,99.37130551,0.02583663,23.88851208
exp864,0,13,0,0,20,11,27,0,0,0,-1,-1.5,30,-0.1627,-0.4647,-0.5037,-0.5287,-0.5497,-0.5677,134.1872242,0.004130878,3.677421984
exp865,0,0,20,0,0,29,21,0,0,0,0,-1.4,122,0.0063,-0.3037,-0.3417,-0.3617,-0.3777,-0.3917,120.3532404,0.030741722,46.81123526
exp866,0,0,0,0,0,41,20,10,0,0,-1,-1.5,30,-0.2167,-0.2947,-0.3367,-0.3687,-0.3947,-0.4177,135.2750668,0.046013312,9.969814691
exp867,0,0,9,0,0,28,0,0,0,33,33,-1.3,101,-0.1967,-0.3007,-0.3337,-0.3567,-0.3757,-0.3927,112.1424162,0.021627865,20.25536979
exp868,0,0,20,0,5,45,0,0,0,0,0,-1.5,55,-0.4727,-0.5557,-0.6027,-0.6327,-0.6557,-0.6737,125.2389081,0.000401159,0.278109147
exp869,5,0,0,0,0,11,35,0,0,0,19,-1.2,53,-0.3567,-0.4147,-0.4497,-0.4787,-0.5047,-0.5277,130.2370557,0.00509652,1.425190472
exp870,0,0,0,0,20,17,0,9,0,0,24,-1.5,180,0.0073,-0.2107,-0.2447,-0.2667,-0.2837,-0.2977,81.47650245,0.013173201,56.73802527
exp871,0,0,0,0,0,10,33,0,0,0,27,-1.4,86,-0.3537,-0.4157,-0.4427,-0.4607,-0.4747,-0.4877,101.0447826,0.000733361,3.738516985
exp872,20,0,20,0,0,10,20,0,0,0,0,-1.5,126,-0.4667,-0.5497,-0.6037,-0.6417,-0.6707,-0.6937,156.7444262,0.002329823,0.536597781
exp873,0,0,0,0,0,23,0,20,0,27,27,-1.3,180,-0.1547,-0.2267,-0.2597,-0.2817,-0.2997,-0.3157,100.1572383,0.041008877,13.54720849
exp874,0,0,0,20,20,10,0,20,0,0,0,-1.5,180,-0.0247,-0.1867,-0.2947,-0.3167,-0.3347,-0.3497,167.3651864,1.371125652,57.78594972
exp875,0,0,0,0,0,39,0,0,0,0,31,-1.5,180,-0.3197,-0.3947,-0.4247,-0.4457,-0.4627,-0.4787,117.0495722,0.004370667,9.765237942
exp876,0,0,7,0,20,12,4,0,0,0,27,-1.5,180,0.0033,-0.3107,-0.3417,-0.3547,-0.3627,-0.3697,340.636963,2.933619607,66.67992815
exp877,0,0,0,20,0,24,0,20,0,6,6,-1.5,180,-0.0707,-0.1337,-0.1847,-0.2147,-0.2367,-0.0007,58.16214428,0.001174785,46.68567545
exp878,0,15,0,0,0,10,35,10,0,0,0,-1.3,30,-0.4377,-0.5207,-0.5517,-0.5717,-0.5867,-0.5997,111.3453322,0.000193264,3.54738655
exp879,0,0,0,0,0,35,35,0,0,0,0,-1.5,30,-0.3737,-0.4487,-0.4827,-0.5077,-0.5277,-0.5457,106.551955,0.000425097,1.626232929
exp880,0,0,0,0,14,11,15,0,0,30,30,-1.2,157,-0.0157,-0.2397,-0.2557,-0.2637,-0.2697,-0.2747,291.3336061,2.692104438,35.274209
exp881,0,0,20,0,3,10,16,5,0,16,16,-1.2,180,-0.2457,-0.3227,-0.3587,-0.3827,-0.4027,-0.4197,115.5421128,0.013989272,7.618400568
exp882,0,0,0,0,20,10,0,7,0,0,33,-1.5,102,-0.1727,-0.2527,-0.2827,-0.3027,-0.3187,-0.3317,86.28831685,0.008570361,23.71022952
exp883,0,0,0,0,6,37,0,0,0,27,27,-1.5,38,-0.2747,-0.3197,-0.3437,-0.3617,-0.3757,-0.3887,88.40901086,0.002131703,5.002398539
exp884,20,0,0,0,20,30,0,0,0,0,0,-1.3,176,-0.6137,-0.6727,-0.7007,-0.7207,-0.7357,-0.7497,113.8041162,2.22E-05,0.167992278
exp885,0,0,0,20,0,30,0,20,0,0,0,-1.4,180,-0.0927,-0.1347,-0.1837,-0.2127,-0.2337,-0.0137,75.97324535,0.006264535,49.38232497
exp886,0,0,20,20,20,10,0,0,0,0,0,-1.4,167,-0.0337,-0.0937,-0.2917,-0.3407,-0.3627,-0.3747,146.7900677,133.5132327,110.1394207
exp887,0,0,0,20,18,10,1,20,0,0,1,-1.5,180,-0.0097,-0.1427,0.0133,-0.3217,-0.3387,-0.3537,90.44864562,0.282084656,69.68801943
exp888,0,0,0,0,0,27,0,0,0,0,43,-1.5,180,-0.3247,-0.3977,-0.4277,-0.4477,-0.4647,-0.4817,114.0584754,0.00324441,6.175434559
exp889,0,0,15,0,19,17,17,0,0,0,2,-1.5,180,-0.2307,-0.3387,-0.3627,-0.3757,-0.3867,-0.3977,93.70726721,0.00451831,26.39012044
exp890,0,0,0,20,0,17,4,20,0,8,9,-1.5,180,-0.0807,-0.1437,-0.1997,-0.2337,-0.2637,-0.3377,65.55916349,13422.25726,65.48513144
exp891,0,0,0,0,6,47,0,0,0,18,17,-1.2,180,-0.0397,-0.2027,-0.2257,-0.2367,-0.2437,-0.2507,227.5795047,2.655437489,22.33105375
exp892,0,0,0,0,15,10,8,0,0,0,37,-1.2,30,-0.3257,-0.3717,-0.3977,-0.4167,-0.4327,-0.4487,102.1755642,0.002800498,4.616647866
exp893,0,0,0,0,20,18,12,20,0,0,0,-1.5,113,-0.0037,-0.2227,-0.2547,-0.2727,-0.2877,-0.3007,77.46529684,0.007288064,44.4408121
exp894,0,0,0,3,15,27,0,0,0,24,25,-1.5,180,-0.0097,-0.1927,-0.2567,-0.2817,-0.2977,-0.3107,71.2190898,0.172033607,103.9146096
exp895,0,0,0,0,0,41,9,20,0,0,0,-1.5,180,-0.0237,-0.1417,-0.1797,-0.2027,-0.2197,-0.2347,161.8264213,2.397505874,72.9853457
exp896,0,0,0,20,19,10,0,20,0,1,1,-1.5,180,-0.0297,-0.1147,-0.2937,-0.3167,-0.3337,-0.3487,6.670533618,5.62E+21,78.18242623
exp897,0,0,20,0,0,19,31,0,0,0,0,-1.4,111,-0.3517,-0.4147,-0.4417,-0.4587,-0.4717,-0.4837,96.98865278,0.000413224,3.816218138
exp898,0,0,0,0,11,31,0,2,0,26,26,-1.4,30,-0.2297,-0.2967,-0.3277,-0.3487,-0.3657,-0.3807,111.6772553,0.0186685,6.321038689
exp899,0,0,0,0,0,30,0,0,0,40,40,-1.5,180,-0.2037,-0.2537,-0.2717,-0.2867,-0.2997,-0.3107,81.01683332,0.008715438,13.79317918
exp900,0,20,0,0,13,28,3,0,0,6,6,-1.4,93,-0.2577,-0.2957,-0.3227,-0.3477,-0.3697,-0.3917,101.6908707,0.008136244,4.142207048
exp901,0,0,0,20,15,32,0,0,0,3,3,-1.5,118,-0.0177,-0.0417,-0.0817,-0.2397,0.0123,-0.2967,147.1133149,165.6286282,121.3914168
exp902,0,0,0,20,5,24,0,20,0,1,1,-1.5,100,-0.0637,-0.1187,-0.0177,-0.2777,0.0043,-0.3737,13.22935618,9.73E-15,80.46351596
exp903,0,0,0,5,14,29,0,0,0,22,22,-1.5,180,-0.2277,-0.2677,-0.2867,-0.3087,-0.3297,-0.3497,98.80435339,0.017619236,15.22426731
exp904,0,0,20,0,0,10,1,0,0,39,39,-1.2,180,-0.3667,-0.4337,-0.4727,-0.5017,-0.5257,-0.5457,121.9152239,0.00217315,0.556457388
exp905,0,0,0,0,0,37,0,0,0,33,33,-1.5,180,-0.0257,-0.2047,-0.2277,-0.2397,-0.2487,-0.2567,237.0616254,2.591655713,51.13978343
exp906,1,20,0,0,20,10,0,0,0,19,19,-1,30,-0.5887,-0.6597,-0.6937,-0.7167,-0.7337,-0.7497,129.0820134,0.000134946,0.181753861
exp907,0,0,0,0,20,12,0,0,0,0,38,-1.5,180,-0.2657,-0.3417,-0.3527,-0.3597,-0.3657,-0.3747,99.54239382,0.010350275,22.30560522
exp908,0,0,0,0,0,33,17,0,0,21,20,-1.5,180,-0.0787,-0.1857,-0.2147,-0.2327,-0.2457,-0.2567,189.5466904,2.420411065,57.09837019
exp909,0,0,0,0,20,21,0,0,0,0,29,-1.5,94,0.0113,-0.2917,-0.3167,-0.3297,-0.3377,-0.3457,343.9159712,2.951554001,54.94967828
exp910,0,0,0,0,20,23,3,0,0,21,24,-1.1,180,-0.1987,-0.2567,-0.2657,-0.2727,-0.2797,-0.2887,74.51383275,0.008677112,22.30369181
exp911,0,20,0,0,20,10,0,0,0,0,20,-1.4,30,-0.6187,-0.6817,-0.7147,-0.7377,-0.7567,-0.7727,133.3300202,0.000144071,0.161290363
exp912,0,0,0,0,0,13,14,9,0,34,34,-1.2,30,-0.3207,-0.4057,-0.4527,-0.4857,-0.5117,-0.5327,138.1463427,0.008264017,2.290820532
exp913,0,13,0,0,3,32,0,0,0,21,22,-1.5,143,-0.2877,-0.3367,-0.3607,-0.3777,-0.3907,-0.4017,87.28987703,0.001193404,2.740073702
exp914,0,0,0,0,20,10,9,0,0,0,31,-1.5,154,0.0043,-0.3037,-0.3327,-0.3477,-0.3587,-0.3667,382.0935143,3.140102071,51.65376084
exp915,0,10,0,0,0,10,35,15,0,0,0,-1.1,139,-0.3177,-0.4497,-0.4977,-0.5267,-0.5487,-0.5657,121.2736637,0.001170622,8.778986405
exp916,0,0,12,0,2,32,12,0,0,11,12,-1.2,153,0.0133,-0.2597,-0.2947,-0.3167,-0.3327,-0.3467,97.40670983,0.01708306,24.89197327
exp917,0,0,0,0,0,37,12,0,0,21,21,-1.3,90,-0.1717,-0.2697,-0.2967,-0.3157,-0.3307,-0.3447,94.30366551,0.011756226,18.15046927
exp918,0,0,0,0,0,39,11,0,0,10,20,-1.3,30,-0.2127,-0.2617,-0.2817,-0.2987,-0.3127,-0.3257,83.46064803,0.006448156,12.40784749
exp919,5,0,5,0,1,46,0,0,0,13,13,-1,180,-0.2037,-0.2667,-0.2977,-0.3197,-0.3377,-0.3517,99.12082512,0.018690001,6.417815612
exp920,4,0,0,0,1,42,0,0,0,23,23,-1.5,180,-0.6067,-0.6777,-0.7087,-0.7287,-0.7437,-0.7577,123.031392,7.10E-05,0.170816619
exp921,0,0,0,0,1,46,0,5,5,13,13,-1.5,180,-0.2627,-0.3087,-0.3317,-0.3477,-0.3607,-0.3727,87.40680006,0.002590145,6.855449703
exp922,0,0,4,0,1,52,0,0,0,13,13,-1,30,-0.1367,-0.2257,-0.2637,-0.2887,-0.3087,-0.3247,98.78652799,0.029917197,23.02225754
exp923,0,0,5,0,5,42,5,0,0,13,13,-1.5,30,-0.3357,-0.4027,-0.4367,-0.4587,-0.4757,-0.4907,112.1709309,0.001661227,1.449227868
exp924,0,0,0,0,5,52,0,0,0,13,13,-1,180,-0.2447,-0.2677,-0.2927,-0.3147,-0.3347,-0.3537,94.0555355,0.011093909,4.353637437
exp925,0,4,0,0,1,42,5,5,0,13,13,-1.4,30,-0.2177,-0.2597,-0.2757,-0.2887,-0.2997,-0.3097,74.64471766,0.003622546,11.9184091
exp926,5,0,0,0,5,42,0,5,0,13,13,-1.5,30,-0.1857,-0.2507,-0.2817,-0.3017,-0.3187,-0.3327,95.87491978,0.021314125,9.507203372
exp927,0,0,0,0,1,42,5,0,0,22,22,-1.5,30,-0.2487,-0.3147,-0.3427,-0.3617,-0.3767,-0.3907,97.91804084,0.004383725,4.100840328
exp928,0,0,0,0,1,52,4,0,0,13,13,-1,180,-0.2517,-0.2837,-0.3197,-0.3457,,-0.3827,106.9143909,0.014673573,2.870097742
exp929,5,5,4,0,1,42,0,0,0,13,13,-1.5,180,-0.2297,-0.2667,-0.2847,-0.2997,-0.3137,-0.3257,76.30422912,0.00288103,9.590299689
exp930,0,0,0,5,1,51,0,0,0,13,13,-1,180,-0.2647,-0.3097,-0.3307,-0.3437,-0.3557,-0.3647,78.64775709,0.001512973,4.671394526
exp931,0,0,0,0,1,52,4,0,0,13,13,-1.5,180,-0.2537,-0.2937,-0.3107,-0.3237,-0.3347,-0.3447,73.26857425,0.001146234,17.80220759
exp932,4,0,0,0,1,52,0,0,0,13,13,-1.5,30,-0.1507,-0.2357,-0.2517,-0.2627,-0.2727,-0.2807,73.16049176,0.008322913,22.41590477
exp933,0,0,4,0,11,42,0,0,0,13,13,-1,91,-0.3157,-0.3557,-0.3767,-0.3917,-0.4037,-0.4147,80.15376852,0.000347884,1.229064076
exp934,0,0,5,0,7,42,0,3,0,13,13,-1,30,-0.2337,-0.2677,-0.2847,-0.2977,-0.3087,-0.3197,74.4001354,0.002860657,8.255312457
exp935,0,0,0,0,11,42,2,0,2,13,13,-1,180,-0.3957,-0.4597,-0.4957,-0.5217,-0.5427,-0.5597,119.385159,0.001156151,0.318048242
exp936,4,0,0,0,1,52,0,0,0,13,13,-1.5,30,-0.3127,-0.4027,-0.4447,-0.4747,-0.4997,-0.5217,148.2035494,0.014079594,7.945854737
exp937,0,0,4,0,11,42,0,0,0,13,13,-1,151,-0.3177,-0.3567,-0.3777,-0.3917,-0.4037,-0.4137,80.76213021,0.000352684,1.153200184
exp938,0,0,4,0,1,52,0,0,0,13,13,-1,180,-0.2237,-0.2607,-0.2777,-0.2927,-0.3057,-0.3177,80.11869049,0.006161786,9.014097678
exp939,3,0,0,0,2,42,5,0,5,13,13,-1,30,-0.2647,-0.3127,-0.3397,-0.3597,-0.3777,-0.3917,95.76838338,0.004384943,3.001681718
exp940,0,0,0,0,1,52,4,0,0,13,13,-1.5,180,-0.6247,-0.6927,-0.7257,-0.7467,-0.7637,-0.7787,129.1841904,9.89E-05,0.138283386
exp941,0,0,0,0,11,42,0,0,4,13,13,-1.5,180,-0.2967,-0.3337,-0.3547,-0.3687,-0.3807,-0.3917,82.12837743,0.000876838,2.844770025
exp942,0,0,0,4,1,42,5,5,0,13,13,-1,30,-0.3497,-0.4187,-0.4527,-0.4817,-0.5077,-0.5307,124.6449125,0.002575439,3.385298523
exp943,0,5,0,0,1,46,0,0,5,13,13,-1,180,-0.5407,-0.5977,-0.6257,-0.6447,-0.6587,-0.6707,100.4241427,2.16E-05,0.487760111
exp944,0,0,0,0,11,46,0,0,0,13,13,-1,74,-0.6727,-0.7317,-0.7607,-0.7797,-0.7957,-0.8087,128.0035536,5.46E-05,0.118768509
exp945,0,0,0,0,11,46,0,0,0,13,13,-1,74,-0.2797,-0.3147,-0.3317,-0.3447,-0.3567,-0.3677,79.74968589,0.000916085,9.061272987
exp946,0,0,0,0,1,52,3,0,0,14,14,-1.5,30,-0.2717,-0.3077,-0.3457,-0.3757,-0.3997,-0.4227,113.2625216,0.014196886,2.262377827
exp947,0,5,0,0,1,51,0,0,0,13,13,-1,79,-0.5307,-0.6257,-0.6837,-0.7227,-0.7517,-0.7757,171.8630057,0.002068371,0.125105878
exp948,4,5,0,0,1,42,5,0,0,13,13,-1.5,30,-0.2487,-0.2857,-0.2997,-0.3107,-0.3197,-0.3267,69.92744882,0.001229969,10.41166045
exp949,0,5,0,5,1,42,0,0,4,13,13,-1,30,-0.4807,-0.5947,-0.6727,-0.7287,-0.7677,-0.7987,202.8856547,0.009929397,0.134788339
exp950,0,0,0,5,1,42,0,0,0,22,22,-1.5,30,-0.2817,-0.3087,-0.3467,-0.3757,-0.4017,-0.4257,122.1657851,0.022497447,3.084414885
exp951,0,0,0,0,11,42,4,0,0,13,13,-1.5,180,-0.2687,-0.3017,-0.3537,-0.4077,-0.4387,-0.4717,179.7239888,0.159260328,3.938124204
exp952,4,5,0,0,1,42,0,0,5,13,13,-1,30,-0.6327,-0.7407,-0.7847,-0.8127,-0.8327,-0.8497,160.1617215,0.000420387,0.10018973
exp953,0,0,0,0,5,52,0,0,0,13,13,-1.5,30,-0.2627,-0.2827,-0.2987,-0.3167,-0.3317,-0.3447,81.78773303,0.003429984,4.538343121
exp954,5,0,0,0,1,42,5,0,0,17,17,-1.3,180,-0.0097,-0.2137,-0.2537,-0.2647,-0.2707,-0.2757,171.2247156,1.971184634,74.89181408
exp955,0,0,5,0,1,51,0,0,0,13,13,-1,141,-0.2817,-0.3247,-0.3477,-0.3637,-0.3777,-0.3907,82.05035892,0.000883621,2.649223827
exp956,0,0,0,4,1,52,0,0,0,13,13,-1,30,-0.3317,-0.3717,-0.3917,-0.4047,-0.4157,-0.4257,73.51916367,7.19E-05,1.991123822
exp957,0,0,0,4,1,42,5,5,0,13,13,-1,180,-0.2687,-0.3417,-0.3797,-0.4057,-0.4267,-0.4437,124.2920804,0.013714796,4.79720581
exp958,0,0,0,0,1,42,0,1,3,23,23,-1,30,-0.4947,-0.6077,-0.6567,-0.6857,-0.7087,-0.7307,141.7117788,0.000519475,0.263279256
exp959,5,0,0,0,10,42,0,0,0,13,13,-1.5,30,-0.2637,-0.2957,-0.3137,-0.3277,-0.3397,-0.3497,78.99193587,0.002174019,7.648315948
exp960,0,0,0,0,1,52,0,0,0,17,17,-1,30,-0.3097,-0.3477,-0.3667,-0.3807,-0.3927,-0.4027,69.08922022,6.11E-05,1.958850771
exp961,0,0,0,0,1,51,0,0,5,13,13,-1.5,30,-0.3897,-0.4637,-0.5027,-0.5297,-0.5547,-0.5767,135.3938836,0.002473482,1.266622206
exp962,0,0,0,0,1,52,0,4,0,13,13,-1.5,180,-0.2987,-0.3617,-0.3977,-0.4287,-0.4587,-0.4867,130.3461635,0.010617239,1.375821913
exp963,0,5,0,0,1,46,0,5,0,13,13,-1.4,180,-0.3177,-0.3807,-0.4117,-0.4357,-0.4587,-0.4817,121.24094,0.004722889,1.2711289
exp964,0,0,5,0,1,42,0,0,5,17,17,-1,180,-0.2377,-0.3307,-0.3737,-0.4047,-0.4307,-0.4557,150.8636732,0.048360937,9.431940912
exp965,0,0,5,0,1,42,0,5,4,13,13,-1.5,30,-0.4927,-0.6127,-0.6787,-0.7147,-0.7397,-0.7587,160.6477263,0.001602869,0.149902628
exp966,0,4,0,0,1,52,0,0,0,13,13,-1,30,-0.3147,-0.3537,-0.3747,-0.3887,-0.3997,-0.4107,72.26130296,7.88E-05,1.589792001
exp967,0,0,0,0,1,52,0,0,0,17,17,-1,30,-0.3017,-0.3387,-0.3577,-0.3727,-0.3847,-0.3947,73.45615796,0.000171977,2.104400013
exp968,0,0,0,0,1,51,0,5,0,13,13,-1,180,-0.3397,-0.4047,-0.4367,-0.4617,-0.4847,-0.5037,116.2525355,0.002281003,1.33740878
exp969,5,0,5,0,5,42,0,0,0,13,13,-1.5,30,-0.2967,-0.3337,-0.3537,-0.3677,-0.3787,-0.3887,81.39574217,0.000856677,2.609211144
exp970,4,0,0,0,1,42,0,0,0,23,23,-1.5,142,-0.5797,-0.6767,-0.7217,-0.7497,-0.7727,-0.7917,157.8609263,0.000855297,0.140923187
exp971,0,0,0,0,5,52,0,0,0,13,13,-1,30,-0.3637,-0.4397,-0.4767,-0.4987,-0.5157,-0.5307,116.1295863,0.00164716,0.477155021
exp972,0,0,0,0,1,46,0,0,0,23,23,-1.3,30,-0.3397,-0.3837,-0.4057,-0.4207,-0.4327,-0.4417,83.17797964,0.000309889,0.383416675
exp973,5,0,0,2,1,42,2,0,5,13,13,-1.5,30,-0.6947,-0.7577,-0.7887,-0.8107,-0.8277,-0.8427,140.730332,9.17E-05,0.124090745
exp974,5,0,0,5,1,46,0,0,0,13,13,-1.5,180,-0.5107,-0.5907,-0.6357,-0.6667,-0.6917,-0.7107,135.2015457,0.000462263,0.290811518
exp975,4,0,0,0,1,52,0,0,0,13,13,-1,180,-0.6777,-0.7567,-0.7957,-0.8217,-0.8427,-0.8617,150.4191555,0.000182594,0.119532556
exp976,0,0,4,0,11,42,0,0,0,13,13,-1,30,-0.2787,-0.3117,-0.3287,-0.3407,-0.3507,-0.3587,70.76867017,0.00060654,5.237338094
exp977,0,0,0,5,1,42,0,5,4,13,13,-1.5,30,-0.7037,-0.7677,-0.8007,-0.8227,-0.8407,-0.8547,141.5728402,8.78E-05,0.120088762
exp978,0,4,0,0,1,52,0,0,0,13,13,-1.5,114,-0.3107,-0.3577,-0.3837,-0.4027,-0.4187,-0.4337,98.75401153,0.002540886,1.194251263
exp979,0,0,0,0,28,1,0,0,0,0,41,-1,85,-0.6697,-0.7427,-0.7827,-0.8097,-0.8317,-0.8507,149.1712975,0.000153556,0.103611784
exp980,0,0,0,20,28,4,18,0,0,0,0,-1.5,30,-0.5847,-0.6757,-0.7237,-0.7537,-0.7767,-0.7957,141.0973583,0.000178343,0.166598021
exp981,0,0,28,20,0,2,20,0,0,0,0,-1.2,122,-0.6327,-0.7327,-0.7737,-0.7997,-0.8197,-0.8377,144.8349596,9.40E-05,0.112929309
exp982,9,0,0,0,28,0,0,20,0,13,13,-1.5,180,-0.2817,-0.3497,-0.3847,-0.4087,-0.4287,-0.4457,110.685137,0.005159609,8.161233297
exp983,0,10,0,0,28,0,0,20,12,0,0,-1.5,180,-0.2047,-0.3027,-0.3327,-0.3517,-0.3667,-0.3807,357.7063822,1.970338002,31.16731521
exp984,0,0,0,0,28,20,0,20,0,0,2,-1.5,180,-0.1687,-0.2787,-0.3097,-0.3287,-0.3437,-0.3567,79.79302723,0.002026352,33.79661199
exp985,20,0,0,0,15,15,20,0,0,0,0,-1.5,30,-0.6617,-0.7307,-0.7627,-0.7837,-0.7987,-0.8117,117.0743341,1.92E-05,0.115036098
exp986,0,0,0,0,13,16,14,2,0,25,25,-1.5,180,-0.3587,-0.4377,-0.4797,-0.5077,-0.5287,-0.5477,133.5658632,0.004241399,2.566367229
exp987,0,0,21,0,9,10,7,0,0,0,23,-1,163,-0.4187,-0.4727,-0.4997,-0.5167,-0.5307,-0.5427,96.87960432,0.000104739,1.898294617
exp988,0,0,0,0,27,0,0,19,0,0,24,-1.5,30,-0.3707,-0.4397,-0.4717,-0.4947,-0.5147,-0.5317,108.077205,0.000562801,4.875943424
exp989,7,20,0,20,2,0,20,0,1,0,0,-1.2,180,-0.6807,-0.7657,-0.8067,-0.8327,-0.8527,-0.8697,142.9047647,8.94E-05,0.115225826
exp990,0,0,0,20,9,20,6,0,0,15,15,-1.5,180,-0.0317,-0.3257,-0.3447,-0.3557,-0.3637,-0.3707,290.5281147,2.515157649,63.67267241
exp991,0,0,4,0,10,20,0,0,0,0,36,-1.5,144,-0.3287,-0.3767,-0.3877,-0.3987,-0.4117,-0.4257,92.36843227,0.001504601,14.44874491
exp992,0,0,28,0,26,0,16,0,0,0,0,-1.5,180,-0.4037,-0.4377,-0.4547,-0.4697,-0.4837,-0.4977,108.5480131,0.001420398,23.24607807
exp993,0,0,19,0,16,0,0,0,0,35,35,-1.3,30,-0.3477,-0.3767,-0.3967,-0.4137,-0.4297,-0.4467,79.18999625,0.000157342,4.533879072
exp994,0,0,11,20,19,0,0,0,0,20,20,-1.5,180,-0.0517,-0.0687,-0.0207,-0.0117,-0.1437,-0.1687,54.32846954,816627.2425,78.97508052
exp995,0,0,28,0,16,0,0,0,0,26,26,-1.3,180,-0.1317,-0.3567,-0.3677,-0.3747,-0.3807,-0.3867,363.1423152,3.027613771,80.50561729
exp996,0,0,0,0,11,15,20,0,0,0,24,-1.4,180,-0.0007,-0.3317,-0.3577,-0.3707,-0.3807,-0.3887,398.9268867,2.853732939,47.33199551
exp997,20,0,0,20,28,2,0,0,0,0,0,-1.4,130,-0.5977,-0.6787,-0.7197,-0.7457,-0.7647,-0.7817,130.9646545,0.000110735,0.126100196
exp998,0,0,28,20,0,20,2,0,0,0,0,-1.5,180,-0.0337,-0.0937,-0.2517,-0.3747,-0.3867,-0.3957,305.5872686,51.62962321,102.9484916
exp999,0,0,0,0,0,20,0,20,0,0,30,-1.5,180,-0.2247,-0.2917,-0.3237,-0.3467,-0.3657,-0.3827,109.4517677,0.01814127,7.042699788
exp1000,0,20,28,0,22,0,0,0,0,0,0,-1.5,180,-0.3687,-0.4317,-0.4687,-0.4967,-0.5197,-0.5397,117.0274528,0.001375778,3.841107382
exp1001,0,3,0,0,17,20,1,0,0,0,29,-1.3,180,-0.0087,-0.2657,-0.3167,-0.3337,-0.3457,-0.3557,266.2313527,2.48851787,71.24698245
exp1002,0,0,14,20,28,0,0,0,0,0,8,-1.4,180,-0.0337,-0.0767,-0.2807,-0.2037,-0.4107,-0.4157,299.835994,56.53169154,97.33815074
exp1003,0,0,14,20,16,20,0,0,0,0,0,-1.5,30,-0.0447,-0.3797,-0.3967,-0.4047,-0.4117,-0.4197,415.3610077,3.080570266,52.01093091
exp1004,0,0,0,0,28,0,8,20,0,0,14,-1.4,180,-0.2147,-0.3097,-0.3407,-0.3617,-0.3787,-0.3937,92.36004899,0.003154179,27.0062419
exp1005,0,0,0,20,20,18,0,0,0,0,12,-1.5,180,-0.0397,-0.0617,-0.0977,-0.2827,-0.3697,-0.3957,165.9108304,282.8655104,116.6450219
exp1006,0,0,0,0,28,0,0,10,0,0,32,-1.5,180,-0.3067,-0.3867,-0.4217,-0.4457,-0.4647,-0.4817,111.8530176,0.002586379,14.65999391
exp1007,0,0,28,0,9,0,5,0,0,0,28,-1.3,30,-0.4527,-0.5047,-0.5307,-0.5487,-0.5637,-0.5767,97.18590811,5.43E-05,2.197372091
exp1008,0,1,0,0,22,10,0,0,0,0,37,-1.5,30,-0.3227,-0.3837,-0.4087,-0.4267,-0.4397,-0.4527,93.99533001,0.000890889,9.951980738
exp1009,0,0,0,20,25,5,0,20,0,0,0,-1.5,162,-0.0537,-0.2487,-0.3657,-0.3897,-0.4097,-0.4277,228.1754981,1.676958198,46.0159948
exp1010,0,0,0,20,24,0,0,20,0,0,6,-1.5,180,-0.0167,-0.1817,-0.3617,-0.3857,-0.4047,-0.4227,90.07633427,0.12183877,47.27850323
exp1011,0,0,0,20,26,20,0,0,0,4,4,-1.3,180,-0.0487,-0.0877,-0.1547,-0.3427,-0.3757,-0.3867,242.3222331,73.82689954,82.98855634
exp1012,0,0,28,0,13,20,3,6,0,0,0,-1.5,78,-0.1667,-0.2487,-0.2787,-0.2987,-0.3137,-0.3267,79.55273025,0.004859676,28.28428007
exp1013,0,0,27,0,25,0,0,18,0,0,0,-1.5,33,-0.2827,-0.3487,-0.3827,-0.4057,-0.4237,-0.4397,109.3989263,0.005300359,8.303335147
exp1014,0,0,8,0,16,20,0,0,0,26,26,-1.5,112,-0.2977,-0.3307,-0.3677,-0.3967,-0.4227,-0.4437,114.8294844,0.009223915,4.698992293
exp1015,0,0,17,0,27,0,0,0,0,0,26,-1.3,180,-0.1057,-0.4117,-0.4257,-0.4347,-0.4407,-0.4457,430.6389255,2.741006451,69.86372485
exp1016,0,0,0,0,19,20,20,11,0,0,0,-1.5,171,-0.0177,-0.2497,-0.2827,-0.3027,-0.3187,-0.3317,74.52811335,0.002221152,46.88739999
exp1017,0,14,28,0,28,0,0,0,0,0,0,-1.4,109,-0.3297,-0.4117,-0.4467,-0.4707,-0.4897,-0.5047,112.6566572,0.001531665,7.211170427
exp1018,0,0,0,0,6,20,0,0,0,4,44,-1.5,30,-0.2977,-0.3207,-0.3417,-0.3677,-0.3907,-0.4107,105.553095,0.008374291,4.903372094
exp1019,0,20,0,0,12,0,0,6,0,33,32,-1.5,180,-0.4717,-0.5397,-0.5857,-0.6177,-0.6437,-0.6627,117.2906876,0.000220741,0.557790364
exp1020,0,0,0,20,25,0,0,0,0,25,25,-1.3,30,-0.0317,-0.3697,-0.3987,-0.4067,-0.4117,-0.4167,290.9927439,2.368001355,68.08306766
exp1021,20,14,0,0,28,0,3,0,4,0,1,-1.3,180,-0.3247,-0.3967,-0.4297,-0.4527,-0.4717,-0.4887,120.5136173,0.003016849,8.193176113
exp1022,0,0,0,0,27,0,0,10,0,33,33,-1.2,180,-0.4257,-0.5047,-0.5417,-0.5647,-0.5837,-0.5997,109.9697445,0.000146008,5.821587547
exp1023,0,0,0,20,19,11,0,20,0,0,0,-1.5,180,-0.0567,0.0003,-0.3647,-0.3887,-0.4087,-0.4257,1.316158654,1.06E+139,50.44353478
exp1024,0,0,0,20,10,11,3,14,0,0,12,-1.5,180,-0.0537,-0.1497,-0.2127,-0.3597,-0.3817,-0.3977,78.24918311,3413.363191,61.70059017
exp1025,0,0,11,0,23,16,0,20,0,0,0,-1.5,180,-0.2317,-0.3087,-0.3417,-0.3647,-0.3837,-0.4007,100.3619506,0.006548683,18.97539019
exp1026,11,0,21,0,27,0,0,10,0,0,1,-1.5,81,-0.3047,-0.3747,-0.4077,-0.4297,-0.4487,-0.4657,112.5536822,0.002833757,7.254997089
exp1027,0,20,0,0,24,9,0,16,0,0,1,-1.5,180,-0.1757,-0.2887,-0.3197,-0.3407,-0.3577,-0.3717,112.8700773,0.022186754,27.78993047
