Repository: ann2588/HER_catalyst_optimizer

# Chemistry-Infused Bandit Framework for Electrocatalysis
This repository contains code, data, and plotting assets for the work "Chemistry-infused bandit framework for interpretable autonomous campaign of electrocatalysis" (DOI pending).

The `HER-Optimizer/` folder contains the closed-loop optimization and laboratory hardware-control code used to prepare catalyst recipes, run electrochemical experiments, process HER measurements, and select the next experimental conditions.

The `Data and plot/` folder contains processed campaign data, figure-generation scripts, figure registries, and generated main-text and supporting-information figures for the associated manuscript.

# Figure Generation Pipeline

This repository contains the data, plotting scripts, and generated figure outputs for the manuscript figures in the work "Chemistry-infused bandit framework for interpretable autonomous campaign of electrocatalysis" (DOI pending). Run commands from the project root unless noted otherwise.

```bash
cd "/path/to/Source Code"
```

## Navigate Figures

Use `figure_registry.csv` as the main index for inspection. Each row maps a manuscript figure label to the files needed to inspect or reproduce it:

- `Figure`: manuscript label, such as `Figure3h` or `FigureS13`
- `Figure path`: generated output folder for that figure
- `script path`: plotting script used to generate the figure
- `data path`: input data file or folder used by the script

Example:

```bash
grep "FigureS13" figure_registry.csv
```

Then inspect the listed output folder and source script:

```bash
ls Figures_SI/Fig_ovp_i0_best_so_far
python Scripts/Python/Fig_ovp_i0_best_so_far/make_plot.py
```

`figure_registry.json` contains the same mapping in structured JSON form. If scripts, data IDs, or figure IDs change, regenerate both registry files with:

```bash
python list_figures.py
```

## Reproduce Figures

Install Python dependencies first:

```bash
python3 -m venv venv
source venv/bin/activate
pip install -r requirements.txt
```

To reproduce one Python figure, run the script listed in `figure_registry.csv`:

```bash
python Scripts/Python/Fig_ovp_i0_best_so_far/make_plot.py
```

You can also run a Python figure module by stable script ID:

```bash
python run_figure.py Fig_ovp_i0_best_so_far
```

To reproduce all Python figure modules:

```bash
for d in Scripts/Python/*/; do
  case "$d" in *utils*/) continue;;
  esac
  python run_figure.py "$(basename "$d")"
done
```

To reproduce one MATLAB figure, run the MATLAB script listed in `figure_registry.csv`:

```bash
matlab -batch "cd('$PWD/Scripts/MATLAB/Fig_ovp_cdl_allcampaign'); make_plot"
```

If MATLAB is not on `PATH`, use the full application path:

```bash
"/Applications/MATLAB_R2024b.app/bin/matlab" -batch "cd('$PWD/Scripts/MATLAB/Fig_ovp_cdl_allcampaign'); make_plot"
```

To reproduce all MATLAB figures:

```bash
for d in Scripts/MATLAB/*/; do
  matlab -batch "cd('$PWD/$d'); make_plot"
done
```

Generated figures are written to `Figures_Main/` or `Figures_SI/`, based on each script's `FIGURE_METADATA["figure_type"]` or MATLAB metadata block. Most scripts derive their output folder from the stable figure ID at the top of the script.

## Repository Layout

The intended GitHub-facing structure is:

```text
.
├── Data/                  # Input data files and experiment folders
├── Figures_Main/          # Generated main-text figures
├── Figures_SI/            # Generated supporting-information figures
├── Scripts/
│   ├── MATLAB/            # MATLAB figure modules, one folder per figure
│   └── Python/            # Python figure modules, one folder per figure
│       └── utils/         # Shared Python helpers
├── data_id.json           # Stable data-key to data-path mapping
├── figure_id.json         # Manuscript figure labels to figure IDs
├── script_id.json         # Manuscript figure labels to script IDs
├── figure_registry.csv    # Inspector-friendly figure navigation table
├── figure_registry.json   # Machine-readable figure registry
├── list_figures.py        # Rebuilds the registry files
├── run_figure.py          # Runs one Python figure module by script ID

File: Data and plot/Scripts/Python/Fig_hessian_full_campaign2/Set 2/Campaign2_stage1_only.csv
Experiment,V,Cr,Mg,Fe,Co,Ni,Cu,S,Se,P,blank,Volt,Time,Overpotential V at 10.0 mA/cm2,Overpotential V at 20.0 mA/cm2,Overpotential V at 30.0 mA/cm2,Overpotential V at 40.0 mA/cm2,Overpotential V at 50.0 mA cm-2

exp729,20,0,30,0,0,0,20,0,0,0,0,-1,64,-0.6977,-0.7607,-0.8027,-0.8347,-0.8617
exp730,0,0,17,0,19,0,11,0,0,0,23,-1.2,84,-0.4627,-0.4967,-0.5237,-0.5487,-0.5817
exp731,0,0,0,0,7,17,25,0,0,0,21,-1.5,30,-0.4057,-0.4317,-0.4497,-0.4637,-0.4757
exp732,6,0,30,0,0,25,0,0,0,0,9,-1,136,-0.4897,-0.5227,-0.5457,-0.5647,-0.5817
exp733,0,17,0,0,15,17,0,20,0,0,1,-1.5,180,-0.2867,-0.3197,-0.3427,-0.3617,-0.3787
exp734,0,0,0,0,33,0,0,0,0,0,37,-1.5,180,-0.4477,-0.4797,-0.5047,-0.5257,-0.5437
exp735,20,0,0,10,40,0,0,0,0,0,0,-1.5,177,-0.4367,-0.4737,-0.4997,-0.5207,-0.5387
exp736,0,20,28,0,16,0,0,0,0,7,6,-1,180,-0.2777,-0.2937,-0.3027,-0.3107,-0.3177
exp737,0,0,0,0,28,19,0,2,0,0,21,-1.3,180,-0.3147,-0.3467,-0.3697,-0.3877,-0.4037
exp738,0,0,30,0,33,0,0,0,7,0,0,-1.5,30,-0.3937,-0.4347,-0.4627,-0.4857,-0.5067
exp739,0,25,0,0,40,0,3,2,0,0,0,-1,180,-0.3847,-0.4237,-0.4497,-0.4707,-0.4877
exp740,0,0,0,20,1,12,7,30,0,0,0,-1.5,180,-0.0347,-0.2347,-0.2657,-0.2877,-0.4327
exp741,0,24,0,0,40,6,0,0,0,0,0,-1.5,137,-0.4357,-0.4607,-0.4837,-0.5027,-0.5187
exp742,0,0,0,0,25,16,15,0,0,0,14,-1.2,180,-0.4087,-0.4327,-0.4487,-0.4617,-0.4717
exp743,0,16,0,0,27,0,0,14,14,0,-1,-1.5,180,-0.3107,-0.3467,-0.3717,-0.3917,-0.4097
exp744,0,0,30,0,0,25,15,0,0,0,0,-1.4,30,-0.4997,-0.5327,-0.5557,-0.5747,-0.5917
exp745,0,0,0,0,1,25,3,17,0,0,24,-1.5,61,-0.2297,-0.2627,-0.2847,-0.3017,-0.3157
exp746,0,0,0,0,0,25,0,0,0,0,45,-1.3,180,-0.5757,-0.6247,-0.6537,-0.6747,-0.6917
exp747,0,0,25,0,10,7,8,0,0,20,20,-1.5,180,-0.2687,-0.2867,-0.2957,-0.3017,
exp748,0,23,0,0,22,25,0,0,0,0,0,-1.5,180,-0.4497,-0.4777,-0.4977,-0.5127,-0.5267
exp749,0,0,0,20,23,0,0,0,0,0,27,-1.1,180,-0.4677,-0.5017,-0.5207,-0.5367,-0.5507
exp750,0,0,0,20,6,0,9,0,0,0,35,-1.5,136,-0.0687,-0.1187,-0.1587,-0.1897,-0.3957
exp751,0,0,0,0,38,0,0,15,0,0,17,-1.5,180,-0.2617,-0.2967,-0.3187,-0.3347,-0.3487
exp752,0,0,4,20,26,0,0,0,0,20,20,-1.5,180,-0.0427,-0.0887,-0.1097,-0.1347,-0.1607
exp753,0,0,0,20,0,25,15,0,0,0,10,-1.5,165,-0.0497,-0.0997,-0.2937,-0.3177,-0.3297
exp754,0,0,30,20,0,20,0,0,0,0,0,-1.5,180,-0.3247,-0.3647,-0.3827,-0.3967,-0.4077
exp755,0,0,30,0,26,0,8,0,0,6,6,-1,180,-0.3187,-0.3397,-0.3567,-0.3737,-0.3887
exp756,0,0,0,0,20,20,0,30,0,0,0,-1.5,180,-0.2337,-0.2667,-0.2867,-0.3017,-0.3147
exp757,8,24,0,0,38,0,0,0,0,0,0,-1.5,180,-0.0197,-0.0727,-0.1227,-0.1747,-0.2127
exp758,0,0,26,0,14,25,0,0,0,5,5,-1.1,180,-0.2577,-0.2767,-0.2847,-0.2897,-0.2957
exp759,20,25,5,0,20,0,0,0,0,0,0,-1.5,180,-0.6237,-0.6457,-0.6597,-0.6717,-0.6817
exp760,0,0,0,0,0,12,25,0,0,0,33,-1.3,65,-0.4087,-0.4337,-0.4507,-0.4647,-0.4767
exp761,0,25,0,0,13,0,0,0,32,0,0,-1,180,-0.3037,-0.3647,-0.3937,-0.4277,-0.4447
exp762,0,3,0,0,33,9,25,0,0,0,0,-1.5,180,-0.3717,-0.4047,-0.4227,-0.4377,-0.4497
exp763,0,0,0,20,30,20,0,0,0,0,0,-1.5,180,-0.0687,-0.1207,-0.3627,-0.3787,-0.3867
exp764,0,19,0,0,16,0,0,0,35,0,0,-1,168,-0.3497,-0.3827,-0.4057,-0.4237,-0.4387
exp765,0,5,0,0,38,2,25,0,0,0,0,-1.5,30,-0.5777,-0.6077,-0.6267,-0.6407,-0.6527
exp766,0,0,0,20,20,0,0,30,0,0,0,-1.5,180,-0.1107,-0.3207,-0.2237,-0.3657,-0.3817
exp767,0,20,0,20,5,0,25,0,0,0,0,-1.5,30,-0.5437,-0.5717,-0.5917,-0.6087,-0.6237
exp768,0,0,0,0,38,0,0,12,0,20,20,-1.5,125,-0.2827,-0.3157,-0.3377,-0.3547,-0.3697
exp769,0,0,30,0,28,0,10,0,0,2,2,-1.2,180,-0.3087,-0.3257,-0.3347,-0.3407,-0.3467
exp770,0,25,0,0,15,25,3,2,0,0,0,-1.3,180,-0.3397,-0.3757,-0.4007,-0.4197,-0.4357
exp771,0,21,28,0,14,5,3,0,0,0,-1,-1,180,-0.4457,-0.4837,-0.5087,-0.5297,-0.5487
exp772,0,25,0,20,22,0,0,0,0,3,3,-1.5,180,-0.0767,-0.0987,-0.1217,-0.1437,-0.1697
exp773,0,3,0,20,30,0,0,0,0,17,17,-1.5,180,-0.0747,-0.0927,-0.1107,-0.0177,-0.0107
exp774,0,23,22,0,22,0,0,3,0,0,0,-1,180,-0.4877,-0.5167,-0.5357,-0.5517,-0.5657
exp775,0,25,0,0,17,0,25,3,0,0,0,-1,66,-0.5777,-0.6027,-0.6197,-0.6347,-0.6477
exp776,4,0,0,0,36,0,0,30,0,0,0,-1.5,180,-0.2637,-0.2957,-0.3157,-0.3317,-0.3447
exp777,0,0,0,0,12,25,0,0,0,20,33,-1.5,180,-0.2687,-0.3007,-0.3187,-0.3337,-0.3467
exp778,0,23,0,20,26,0,0,1,0,0,0,-1.5,180,-0.1117,-0.3007,-0.3537,-0.3747,-0.3827
exp779,0,0,16,0,21,0,19,14,0,0,0,-1.5,30,-0.3717,-0.4137,-0.4437,-0.4677,-0.4877
exp780,0,0,1,0,38,25,0,5,0,0,1,-1.5,180,-0.2287,-0.2647,-0.2847,-0.3007,-0.3137
exp781,0,0,11,0,34,1,0,24,0,0,0,-1.5,30,-0.3277,-0.3627,-0.3867,-0.4057,-0.4227
exp782,0,0,26,20,15,0,0,0,0,9,9,-1.1,180,-0.4647,-0.4967,-0.5187,-0.5367,-0.5527
exp783,0,0,30,0,30,0,0,0,0,10,10,-1,148,-0.2857,-0.3007,-0.3107,-0.3197,-0.3277
exp784,0,0,0,0,31,0,0,25,0,0,14,-1.5,180,-0.2587,-0.2927,-0.3137,-0.3297,-0.3457
exp785,0,0,0,0,0,25,12,12,0,20,21,-1.5,180,-0.2017,-0.2357,-0.2577,-0.2747,-0.2887
exp786,0,0,0,0,40,0,0,0,30,0,0,-1.5,165,-0.2637,-0.3457,-0.3787,-0.4017,-0.4207
exp787,0,0,0,20,29,0,0,21,0,0,0,-1.5,146,-0.2937,-0.3317,-0.3537,-0.3717,-0.3857
exp788,0,0,0,0,40,0,0,0,0,0,30,-1.5,66,-0.4627,-0.4957,-0.5187,-0.5377,-0.5537
exp800,0,20,0,15,25,0,0,2,0,8,8,-1.3,180,-0.3167,-0.3487,-0.3697,-0.3877,-0.4027
exp801,0,28,0,25,17,0,0,0,0,0,0,-1,180,-0.3767,-0.3997,-0.4167,-0.4307,-0.4437
exp802,0,30,0,23,17,0,0,0,0,0,0,-1.4,42,-0.1227,-0.3737,-0.3867,-0.3917,
exp803,5,20,0,25,17,0,0,0,0,3,3,-1.5,30,-0.1587,-0.3437,-0.3717,-0.3847,-0.3967
exp804,0,20,4,24,17,0,0,0,5,0,0,-1.5,180,-0.3157,-0.3597,-0.3897,-0.4147,-0.4357
exp805,0,20,0,15,22,0,0,5,0,8,8,-1.4,180,-0.3007,-0.3337,-0.3567,-0.3747,-0.3897
exp806,0,20,0,25,17,5,0,0,0,0,3,-1,180,-0.5187,-0.5567,-0.5817,-0.6007,-0.6167
exp807,0,20,0,25,25,0,0,0,0,0,0,-1.5,30,-0.1627,-0.3797,-0.3867,-0.3917,-0.3977
exp808,5,30,0,15,17,0,0,0,0,3,3,-1.5,30,-0.2047,-0.3507,-0.3677,-0.3807,-0.3897
exp809,0,30,0,15,20,0,5,0,0,0,0,-1,180,-0.3237,-0.3437,-0.3587,-0.3697,-0.3807
exp810,0,30,0,15,17,0,0,4,0,4,4,-1.5,30,-0.3497,-0.3867,-0.4107,-0.4307,-0.4467
exp811,0,20,0,15,27,0,0,0,0,8,8,-1.5,78,-0.0637,-0.1037,-0.1777,-0.3217,-0.3447
exp812,0,20,0,23,22,0,0,0,5,0,0,-1,30,-0.5157,-0.5907,-0.6377,-0.6717,-0.6947
exp813,0,30,0,15,17,0,0,0,0,8,8,-1.3,180,-0.0497,-0.0807,-0.1237,-0.3187,-0.3357
exp814,0,20,0,18,27,0,0,0,5,0,0,-1.3,180,-0.6407,-0.6647,-0.6797,-0.6917,-0.7027
exp815,0,20,0,15,23,0,5,0,0,7,7,-1.5,180,-0.0527,-0.0757,-0.1037,-0.1387,-0.2867
exp816,5,20,0,25,17,0,0,0,0,3,3,-1.5,136,-0.0577,-0.0867,-0.1187,-0.1497,-0.1797
exp817,5,20,0,18,27,0,0,0,0,0,0,-1.5,180,-0.0617,-0.0837,-0.1097,-0.1367,-0.1687
exp818,5,30,0,15,20,0,0,0,0,0,0,-1.5,30,-0.3077,-0.3557,-0.3717,-0.3837,-0.3957
exp819,0,20,0,15,27,0,5,3,0,0,0,-1.5,180,-0.3647,-0.4017,-0.4247,-0.4427,-0.4587
exp820,5,20,0,25,17,0,0,0,0,3,3,-1,30,-0.5047,-0.5307,-0.5487,-0.5637,-0.5767
exp821,5,20,0,25,20,0,0,0,0,0,0,-1.5,180,-0.0657,-0.0917,-0.1197,-0.1477,-0.1757
exp822,0,20,0,25,25,0,0,0,0,0,0,-1.5,30,-0.1447,-0.3767,-0.3857,-0.3907,-0.3947
exp823,0,20,0,25,21,0,4,0,0,0,0,-1.5,180,-0.1177,-0.3967,-0.4047,-0.4097,-0.4147
exp824,0,30,0,15,17,0,0,0,0,0,8,-1,30,-0.7247,-0.7537,-0.7727,-0.7867,-0.7997
exp825,0,23,0,25,17,0,5,0,0,0,0,-1.1,86,-0.6537,-0.6887,-0.7127,-0.7317,-0.7477
exp826,5,21,0,15,22,0,0,1,5,0,1,-1.4,180,-0.0517,-0.0877,-0.2957,-0.3287,-0.3487
exp827,0,20,0,15,27,5,0,0,0,3,3,-1.5,180,-0.0117,-0.1837,-0.3267,-0.3527,-0.3627
exp828,5,30,0,15,20,0,0,0,0,0,0,-1.5,180,-0.0607,-0.0867,-0.1187,-0.1507,-0.1867
exp829,5,20,0,15,22,0,0,0,0,8,8,-1.5,180,-0.0597,-0.0797,-0.0167,-0.1247,-0.1527
exp830,0,20,0,15,27,0,0,0,0,8,8,-1.4,180,-0.0317,-0.0187,-0.0087,-0.1607,0.0053
exp831,0,30,0,15,17,3,5,0,0,0,0,-1.4,140,-0.0627,-0.0947,0.0003,-0.2997,-0.3537
exp832,0,26,0,15,21,0,0,0,0,8,8,-1.5,180,-0.0677,-0.0907,-0.1157,-0.1447,-0.1867
exp833,0,20,0,15,27,0,0,0,0,8,8,-1.5,180,-0.0297,-0.0927,-0.1217,-0.0017,-0.2487
exp834,5,28,5,15,17,0,0,0,0,0,0,-1.5,30,-0.3287,-0.3717,-0.3837,-0.3937,-0.4027
exp835,5,20,0,25,17,0,0,0,0,3,3,-1.5,37,-0.1427,-0.3237,-0.3627,-0.3797,-0.3917
exp836,0,20,0,25,17,0,0,0,0,8,8,-1.5,136,-0.0797,-0.0997,-0.1207,-0.1427,-0.1637
exp837,0,20,0,24,17,0,0,1,0,8,8,-1.5,135,-0.0727,-0.1397,0.0093,-0.3217,-0.3427
exp838,0,23,5,15,23,0,0,0,0,4,4,-1.5,180,-0.0727,-0.0377,-0.0287,-0.1257,-0.1467
exp839,0,20,3,22,17,0,0,0,0,8,8,-1.5,180,-0.0807,-0.0947,-0.1087,-0.1237,-0.1377
exp840,1,24,0,15,17,5,0,0,0,8,8,-1.5,180,-0.0907,-0.1137,-0.1377,-0.0257,-0.1887
exp841,5,20,0,25,17,0,0,0,0,3,3,-1.5,30,-0.1647,-0.3597,-0.3847,-0.3957,-0.4057
exp842,0,20,5,15,22,0,5,0,0,3,3,-1.5,65,-0.4117,-0.4207,-0.4447,-0.4707,-0.4887
exp843,5,30,0,15,17,0,0,0,0,3,3,-1.5,180,-0.0607,-0.0857,-0.1147,-0.1447,0.0003
exp844,2,20,0,15,27,0,0,0,0,6,6,-1.5,113,-0.0947,-0.1057,-0.1167,-0.0487,-0.1417
exp845,2,20,5,16,27,0,0,0,0,0,0,-1.5,180,-0.3567,-0.3817,-0.3997,-0.4147,-0.4277
exp846,0,30,5,18,17,0,0,0,0,0,0,-1.5,180,-0.3797,-0.3977,-0.4117,-0.4247,-0.4367
exp847,5,20,0,25,17,0,0,0,0,0,3,-1.5,140,-0.0267,-0.1157,-0.1487,-0.1797,-0.2127
exp848,0,30,0,15,18,0,0,0,0,7,7,-1.3,180,-0.3657,-0.3857,-0.3907,-0.3947,-0.3987
exp849,5,28,0,15,17,5,0,0,0,0,0,-1,180,-0.6107,-0.6547,-0.6847,-0.7077,-0.7267
exp850,3,20,0,15,24,0,0,0,0,8,8,-1.5,180,-0.0177,-0.1127,-0.1637,-0.2657,-0.3117
exp851,0,28,0,15,19,0,0,0,0,8,8,-1.5,180,-0.0047,-0.1847,-0.3827,-0.3927,-0.3987
exp852,5,21,0,15,19,0,5,5,0,0,0,-1.5,180,-0.1807,0.0133,-0.3807,-0.3997,-0.4147
exp853,0,20,5,15,17,5,0,0,0,8,8,-1.5,180,-0.0737,-0.2957,-0.3417,-0.3697,-0.3877
exp854,5,23,0,25,17,0,0,0,0,0,0,-1,97,-0.6887,-0.7127,-0.7297,-0.7427,-0.7547
exp855,0,30,0,15,25,0,0,0,0,0,0,-1.5,180,-0.0737,-0.0007,0.0073,-0.2957,-0.3647
exp856,0,22,0,15,21,0,0,0,0,2,12,-1.5,180,-0.1277,-0.3637,-0.3777,-0.3837,-0.3877
exp857,1,20,0,25,19,0,0,5,0,0,0,-1.5,139,-0.1127,-0.1727,-0.2137,-0.3707,-0.3857

File: Data and plot/Scripts/Python/Fig_hessian_full_campaign2/Set 2/Campaign2_stage2_only.csv
Experiment,V,Cr,Mg,Fe,Co,Ni,Cu,S,Se,P,blank,Volt,Time,Overpotential V at 10.0 mA/cm2,Overpotential V at 20.0 mA/cm2,Overpotential V at 30.0 mA/cm2,Overpotential V at 40.0 mA/cm2,Overpotential V at 50.0 mA cm-2
exp800,0,20,0,15,25,0,0,2,0,8,8,-1.3,180,-0.3167,-0.3487,-0.3697,-0.3877,-0.4027
exp801,0,28,0,25,17,0,0,0,0,0,0,-1,180,-0.3767,-0.3997,-0.4167,-0.4307,-0.4437
exp802,0,30,0,23,17,0,0,0,0,0,0,-1.4,42,-0.1227,-0.3737,-0.3867,-0.3917,
exp803,5,20,0,25,17,0,0,0,0,3,3,-1.5,30,-0.1587,-0.3437,-0.3717,-0.3847,-0.3967
exp804,0,20,4,24,17,0,0,0,5,0,0,-1.5,180,-0.3157,-0.3597,-0.3897,-0.4147,-0.4357
exp805,0,20,0,15,22,0,0,5,0,8,8,-1.4,180,-0.3007,-0.3337,-0.3567,-0.3747,-0.3897
exp806,0,20,0,25,17,5,0,0,0,0,3,-1,180,-0.5187,-0.5567,-0.5817,-0.6007,-0.6167
exp807,0,20,0,25,25,0,0,0,0,0,0,-1.5,30,-0.1627,-0.3797,-0.3867,-0.3917,-0.3977
exp808,5,30,0,15,17,0,0,0,0,3,3,-1.5,30,-0.2047,-0.3507,-0.3677,-0.3807,-0.3897
exp809,0,30,0,15,20,0,5,0,0,0,0,-1,180,-0.3237,-0.3437,-0.3587,-0.3697,-0.3807
exp810,0,30,0,15,17,0,0,4,0,4,4,-1.5,30,-0.3497,-0.3867,-0.4107,-0.4307,-0.4467
exp811,0,20,0,15,27,0,0,0,0,8,8,-1.5,78,-0.0637,-0.1037,-0.1777,-0.3217,-0.3447
exp812,0,20,0,23,22,0,0,0,5,0,0,-1,30,-0.5157,-0.5907,-0.6377,-0.6717,-0.6947
exp813,0,30,0,15,17,0,0,0,0,8,8,-1.3,180,-0.0497,-0.0807,-0.1237,-0.3187,-0.3357
exp814,0,20,0,18,27,0,0,0,5,0,0,-1.3,180,-0.6407,-0.6647,-0.6797,-0.6917,-0.7027
exp815,0,20,0,15,23,0,5,0,0,7,7,-1.5,180,-0.0527,-0.0757,-0.1037,-0.1387,-0.2867
exp816,5,20,0,25,17,0,0,0,0,3,3,-1.5,136,-0.0577,-0.0867,-0.1187,-0.1497,-0.1797
exp817,5,20,0,18,27,0,0,0,0,0,0,-1.5,180,-0.0617,-0.0837,-0.1097,-0.1367,-0.1687
exp818,5,30,0,15,20,0,0,0,0,0,0,-1.5,30,-0.3077,-0.3557,-0.3717,-0.3837,-0.3957
exp819,0,20,0,15,27,0,5,3,0,0,0,-1.5,180,-0.3647,-0.4017,-0.4247,-0.4427,-0.4587
exp820,5,20,0,25,17,0,0,0,0,3,3,-1,30,-0.5047,-0.5307,-0.5487,-0.5637,-0.5767
exp821,5,20,0,25,20,0,0,0,0,0,0,-1.5,180,-0.0657,-0.0917,-0.1197,-0.1477,-0.1757
exp822,0,20,0,25,25,0,0,0,0,0,0,-1.5,30,-0.1447,-0.3767,-0.3857,-0.3907,-0.3947
exp823,0,20,0,25,21,0,4,0,0,0,0,-1.5,180,-0.1177,-0.3967,-0.4047,-0.4097,-0.4147
exp824,0,30,0,15,17,0,0,0,0,0,8,-1,30,-0.7247,-0.7537,-0.7727,-0.7867,-0.7997
exp825,0,23,0,25,17,0,5,0,0,0,0,-1.1,86,-0.6537,-0.6887,-0.7127,-0.7317,-0.7477
exp826,5,21,0,15,22,0,0,1,5,0,1,-1.4,180,-0.0517,-0.0877,-0.2957,-0.3287,-0.3487
exp827,0,20,0,15,27,5,0,0,0,3,3,-1.5,180,-0.0117,-0.1837,-0.3267,-0.3527,-0.3627
exp828,5,30,0,15,20,0,0,0,0,0,0,-1.5,180,-0.0607,-0.0867,-0.1187,-0.1507,-0.1867
exp829,5,20,0,15,22,0,0,0,0,8,8,-1.5,180,-0.0597,-0.0797,-0.0167,-0.1247,-0.1527
exp830,0,20,0,15,27,0,0,0,0,8,8,-1.4,180,-0.0317,-0.0187,-0.0087,-0.1607,0.0053
exp831,0,30,0,15,17,3,5,0,0,0,0,-1.4,140,-0.0627,-0.0947,0.0003,-0.2997,-0.3537
exp832,0,26,0,15,21,0,0,0,0,8,8,-1.5,180,-0.0677,-0.0907,-0.1157,-0.1447,-0.1867
exp833,0,20,0,15,27,0,0,0,0,8,8,-1.5,180,-0.0297,-0.0927,-0.1217,-0.0017,-0.2487
exp834,5,28,5,15,17,0,0,0,0,0,0,-1.5,30,-0.3287,-0.3717,-0.3837,-0.3937,-0.4027
exp835,5,20,0,25,17,0,0,0,0,3,3,-1.5,37,-0.1427,-0.3237,-0.3627,-0.3797,-0.3917
exp836,0,20,0,25,17,0,0,0,0,8,8,-1.5,136,-0.0797,-0.0997,-0.1207,-0.1427,-0.1637
exp837,0,20,0,24,17,0,0,1,0,8,8,-1.5,135,-0.0727,-0.1397,0.0093,-0.3217,-0.3427
exp838,0,23,5,15,23,0,0,0,0,4,4,-1.5,180,-0.0727,-0.0377,-0.0287,-0.1257,-0.1467
exp839,0,20,3,22,17,0,0,0,0,8,8,-1.5,180,-0.0807,-0.0947,-0.1087,-0.1237,-0.1377
exp840,1,24,0,15,17,5,0,0,0,8,8,-1.5,180,-0.0907,-0.1137,-0.1377,-0.0257,-0.1887
exp841,5,20,0,25,17,0,0,0,0,3,3,-1.5,30,-0.1647,-0.3597,-0.3847,-0.3957,-0.4057
exp842,0,20,5,15,22,0,5,0,0,3,3,-1.5,65,-0.4117,-0.4207,-0.4447,-0.4707,-0.4887
exp843,5,30,0,15,17,0,0,0,0,3,3,-1.5,180,-0.0607,-0.0857,-0.1147,-0.1447,0.0003
exp844,2,20,0,15,27,0,0,0,0,6,6,-1.5,113,-0.0947,-0.1057,-0.1167,-0.0487,-0.1417
exp845,2,20,5,16,27,0,0,0,0,0,0,-1.5,180,-0.3567,-0.3817,-0.3997,-0.4147,-0.4277
exp846,0,30,5,18,17,0,0,0,0,0,0,-1.5,180,-0.3797,-0.3977,-0.4117,-0.4247,-0.4367
exp847,5,20,0,25,17,0,0,0,0,0,3,-1.5,140,-0.0267,-0.1157,-0.1487,-0.1797,-0.2127
exp848,0,30,0,15,18,0,0,0,0,7,7,-1.3,180,-0.3657,-0.3857,-0.3907,-0.3947,-0.3987
exp849,5,28,0,15,17,5,0,0,0,0,0,-1,180,-0.6107,-0.6547,-0.6847,-0.7077,-0.7267
exp850,3,20,0,15,24,0,0,0,0,8,8,-1.5,180,-0.0177,-0.1127,-0.1637,-0.2657,-0.3117
exp851,0,28,0,15,19,0,0,0,0,8,8,-1.5,180,-0.0047,-0.1847,-0.3827,-0.3927,-0.3987
exp852,5,21,0,15,19,0,5,5,0,0,0,-1.5,180,-0.1807,0.0133,-0.3807,-0.3997,-0.4147
exp853,0,20,5,15,17,5,0,0,0,8,8,-1.5,180,-0.0737,-0.2957,-0.3417,-0.3697,-0.3877
exp854,5,23,0,25,17,0,0,0,0,0,0,-1,97,-0.6887,-0.7127,-0.7297,-0.7427,-0.7547
exp855,0,30,0,15,25,0,0,0,0,0,0,-1.5,180,-0.0737,-0.0007,0.0073,-0.2957,-0.3647
exp856,0,22,0,15,21,0,0,0,0,2,12,-1.5,180,-0.1277,-0.3637,-0.3777,-0.3837,-0.3877
exp857,1,20,0,25,19,0,0,5,0,0,0,-1.5,139,-0.1127,-0.1727,-0.2137,-0.3707,-0.3857
